Repository: MaxDreger92/TableDataExtraction

File: Final_result_CO2RR.csv (part 3 of 10)
cat,pot(V vs. RHE),pot(V vs. SHE),pot(V vs. Ag/AgCl),pot(V vs. Fc/Fc),jtotal(mA cm^-2),jpartial(mA cm^2),FE,elect,conc,prod,pH,Author,Title,Subject
 Cu2O-derived Cu,-0.9000000000000001,,,,,, 1.0976664726143212, CO2 saturated KHCO3 + PdCl2, 0.1M, CH4, 6.8,Chung Shou Chen,jp5b09144 1..8,J. Phys. Chem. C 2015.119:26875-26882
 Cu2O-derived Cu,-0.7993506493506496,,,,,, 1.1398320991954733, CO2 saturated KHCO3 + PdCl2, 0.1M, CH4, 6.8,Chung Shou Chen,jp5b09144 1..8,J. Phys. Chem. C 2015.119:26875-26882
 Cu2O-derived Cu,-0.7000000000000002,,,,,, 0.7415709552284397, CO2 saturated KHCO3 + PdCl2, 0.1M, CH4, 6.8,Chung Shou Chen,jp5b09144 1..8,J. Phys. Chem. C 2015.119:26875-26882
 Cu2O-derived Cu,-1.4006493506493507,,,,,, 1.0345540508926092, CO2 saturated KHCO3 + PdCl2, 0.1M, C2H4, 6.8,Chung Shou Chen,jp5b09144 1..8,J. Phys. Chem. C 2015.119:26875-26882
 Cu2O-derived Cu,-1.3,,,,,, 3.422760733192206, CO2 saturated KHCO3 + PdCl2, 0.1M, C2H4, 6.8,Chung Shou Chen,jp5b09144 1..8,J. Phys. Chem. C 2015.119:26875-26882
 Cu2O-derived Cu,-1.2006493506493507,,,,,, 4.637402815031692, CO2 saturated KHCO3 + PdCl2, 0.1M, C2H4, 6.8,Chung Shou Chen,jp5b09144 1..8,J. Phys. Chem. C 2015.119:26875-26882
 Cu2O-derived Cu,-1.1,,,,,, 4.239685743665802, CO2 saturated KHCO3 + PdCl2, 0.1M, C2H4, 6.8,Chung Shou Chen,jp5b09144 1..8,J. Phys. Chem. C 2015.119:26875-26882
 Cu2O-derived Cu,-1,,,,,, 3.8416966359992557, CO2 saturated KHCO3 + PdCl2, 0.1M, C2H4, 6.8,Chung Shou Chen,jp5b09144 1..8,J. Phys. Chem. C 2015.119:26875-26882
 Cu2O-derived Cu,-0.9000000000000001,,,,,, 6.522886413963306, CO2 saturated KHCO3 + PdCl2, 0.1M, C2H4, 6.8,Chung Shou Chen,jp5b09144 1..8,J. Phys. Chem. C 2015.119:26875-26882
 Cu2O-derived Cu,-0.8000000000000001,,,,,, 5.685014608349604, CO2 saturated KHCO3 + PdCl2, 0.1M, C2H4, 6.8,Chung Shou Chen,jp5b09144 1..8,J. Phys. Chem. C 2015.119:26875-26882
 Cu2O-derived Cu,-0.7000000000000002,,,,,, 8.51283195229604, CO2 saturated KHCO3 + PdCl2, 0.1M, C2H4, 6.8,Chung Shou Chen,jp5b09144 1..8,J. Phys. Chem. C 2015.119:26875-26882
 Cu2O-derived Cu,-1.4006493506493507,,,,,, 1.4744367488397074, CO2 saturated KHCO3 + PdCl2, 0.1M, C2H6, 6.8,Chung Shou Chen,jp5b09144 1..8,J. Phys. Chem. C 2015.119:26875-26882
 Cu2O-derived Cu,-1.3,,,,,, 15.006338445802214, CO2 saturated KHCO3 + PdCl2, 0.1M, C2H6, 6.8,Chung Shou Chen,jp5b09144 1..8,J. Phys. Chem. C 2015.119:26875-26882
 Cu2O-derived Cu,-1.2,,,,,, 26.925064880657885, CO2 saturated KHCO3 + PdCl2, 0.1M, C2H6, 6.8,Chung Shou Chen,jp5b09144 1..8,J. Phys. Chem. C 2015.119:26875-26882
 Cu2O-derived Cu,-1.1,,,,,, 25.793937943079186, CO2 saturated KHCO3 + PdCl2, 0.1M, C2H6, 6.8,Chung Shou Chen,jp5b09144 1..8,J. Phys. Chem. C 2015.119:26875-26882
 Cu2O-derived Cu,-1,,,,,, 30.381286078814582, CO2 saturated KHCO3 + PdCl2, 0.1M, C2H6, 6.8,Chung Shou Chen,jp5b09144 1..8,J. Phys. Chem. C 2015.119:26875-26882
 Cu2O-derived Cu,-0.9000000000000001,,,,,, 17.226698730678777, CO2 saturated KHCO3 + PdCl2, 0.1M, C2H6, 6.8,Chung Shou Chen,jp5b09144 1..8,J. Phys. Chem. C 2015.119:26875-26882
 Cu2O-derived Cu,-0.8006493506493508,,,,,, 10.816707381433275, CO2 saturated KHCO3 + PdCl2, 0.1M, C2H6, 6.8,Chung Shou Chen,jp5b09144 1..8,J. Phys. Chem. C 2015.119:26875-26882
 Cu2O-derived Cu,-0.7000000000000002,,,,,, 2.647729312999786, CO2 saturated KHCO3 + PdCl2, 0.1M, C2H6, 6.8,Chung Shou Chen,jp5b09144 1..8,J. Phys. Chem. C 2015.119:26875-26882
 Cu2O-derived Cu,-1.4,,,,,, 0.1550606912985586, CO2 saturated KHCO3 + PdCl2, 0.1M, CO, 6.8,Chung Shou Chen,jp5b09144 1..8,J. Phys. Chem. C 2015.119:26875-26882
 Cu2O-derived Cu,-1.3,,,,,, 0.49020941354416436, CO2 saturated KHCO3 + PdCl2, 0.1M, CO, 6.8,Chung Shou Chen,jp5b09144 1..8,J. Phys. Chem. C 2015.119:26875-26882
 Cu2O-derived Cu,-1.2,,,,,, 0.8253581357897701, CO2 saturated KHCO3 + PdCl2, 0.1M, CO, 6.8,Chung Shou Chen,jp5b09144 1..8,J. Phys. Chem. C 2015.119:26875-26882
 Cu2O-derived Cu,-1.1,,,,,, 0.867251726070549, CO2 saturated KHCO3 + PdCl2, 0.1M, CO, 6.8,Chung Shou Chen,jp5b09144 1..8,J. Phys. Chem. C 2015.119:26875-26882
 Cu2O-derived Cu,-1,,,,,, 1.055772882333713, CO2 saturated KHCO3 + PdCl2, 0.1M, CO, 6.8,Chung Shou Chen,jp5b09144 1..8,J. Phys. Chem. C 2015.119:26875-26882
 Cu2O-derived Cu,-0.9000000000000001,,,,,, 1.390921604579205, CO2 saturated KHCO3 + PdCl2, 0.1M, CO, 6.8,Chung Shou Chen,jp5b09144 1..8,J. Phys. Chem. C 2015.119:26875-26882
 Cu2O-derived Cu,-0.8000000000000001,,,,,, 2.0193254587894102, CO2 saturated KHCO3 + PdCl2, 0.1M, CO, 6.8,Chung Shou Chen,jp5b09144 1..8,J. Phys. Chem. C 2015.119:26875-26882
 Cu2O-derived Cu,-0.7000000000000002,,,,,, 2.940984444964613, CO2 saturated KHCO3 + PdCl2, 0.1M, CO, 6.8,Chung Shou Chen,jp5b09144 1..8,J. Phys. Chem. C 2015.119:26875-26882
 Cu2O-derived Cu,-1.4,,,,,, 83.87940086725172, CO2 saturated KHCO3 + PdCl2, 0.1M, H2, 6.8,Chung Shou Chen,jp5b09144 1..8,J. Phys. Chem. C 2015.119:26875-26882
 Cu2O-derived Cu,-1.3,,,,,, 50.49020941354428, CO2 saturated KHCO3 + PdCl2, 0.1M, H2, 6.8,Chung Shou Chen,jp5b09144 1..8,J. Phys. Chem. C 2015.119:26875-26882
 Cu2O-derived Cu,-1.2006493506493507,,,,,, 27.804558240251594, CO2 saturated KHCO3 + PdCl2, 0.1M, H2, 6.8,Chung Shou Chen,jp5b09144 1..8,J. Phys. Chem. C 2015.119:26875-26882
 Cu2O-derived Cu,-1.1,,,,,, 25.207427679149532, CO2 saturated KHCO3 + PdCl2, 0.1M, H2, 6.8,Chung Shou Chen,jp5b09144 1..8,J. Phys. Chem. C 2015.119:26875-26882
 Cu2O-derived Cu,-0.9993506493506494,,,,,, 16.158684214821846, CO2 saturated KHCO3 + PdCl2, 0.1M, H2, 6.8,Chung Shou Chen,jp5b09144 1..8,J. Phys. Chem. C 2015.119:26875-26882
 Cu2O-derived Cu,-0.8993506493506496,,,,,, 27.49090038574758, CO2 saturated KHCO3 + PdCl2, 0.1M, H2, 6.8,Chung Shou Chen,jp5b09144 1..8,J. Phys. Chem. C 2015.119:26875-26882
 Cu2O-derived Cu,-0.8000000000000001,,,,,, 19.614633376677886, CO2 saturated KHCO3 + PdCl2, 0.1M, H2, 6.8,Chung Shou Chen,jp5b09144 1..8,J. Phys. Chem. C 2015.119:26875-26882
 Cu2O-derived Cu,-0.7000000000000002,,,,,, 18.190251307134588, CO2 saturated KHCO3 + PdCl2, 0.1M, H2, 6.8,Chung Shou Chen,jp5b09144 1..8,J. Phys. Chem. C 2015.119:26875-26882
 Cu2O-derived Cu,-1.3998921436450542,,,,,, 0.09181797489185328, CO2 saturated KHCO3 + PdCl2, 0.1M, HCOO-, 6.8,Chung Shou Chen,jp5b09144 1..8,J. Phys. Chem. C 2015.119:26875-26882
 Cu2O-derived Cu,-1.2993234465007965,,,,,, 0.5499623553306492, CO2 saturated KHCO3 + PdCl2, 0.1M, HCOO-, 6.8,Chung Shou Chen,jp5b09144 1..8,J. Phys. Chem. C 2015.119:26875-26882
 Cu2O-derived Cu,-1.1995023899987737,,,,,, 2.234622590303445, CO2 saturated KHCO3 + PdCl2, 0.1M, HCOO-, 6.8,Chung Shou Chen,jp5b09144 1..8,J. Phys. Chem. C 2015.119:26875-26882
 Cu2O-derived Cu,-1.0989238877313392,,,,,, 3.070124139863111, CO2 saturated KHCO3 + PdCl2, 0.1M, HCOO-, 6.8,Chung Shou Chen,jp5b09144 1..8,J. Phys. Chem. C 2015.119:26875-26882
 Cu2O-derived Cu,-0.999068513298198,,,,,, 6.075534466758938, CO2 saturated KHCO3 + PdCl2, 0.1M, HCOO-, 6.8,Chung Shou Chen,jp5b09144 1..8,J. Phys. Chem. C 2015.119:26875-26882
 Cu2O-derived Cu,-0.8992891285696771,,,,,, 6.156426732968015, CO2 saturated KHCO3 + PdCl2, 0.1M, HCOO-, 6.8,Chung Shou Chen,jp5b09144 1..8,J. Phys. Chem. C 2015.119:26875-26882
 Cu2O-derived Cu,-0.7992842260080888,,,,,, 14.916533888957076, CO2 saturated KHCO3 + PdCl2, 0.1M, HCOO-, 6.8,Chung Shou Chen,jp5b09144 1..8,J. Phys. Chem. C 2015.119:26875-26882
 Cu2O-derived Cu,-0.6986616006863584,,,,,, 17.45014269956053, CO2 saturated KHCO3 + PdCl2, 0.1M, HCOO-, 6.8,Chung Shou Chen,jp5b09144 1..8,J. Phys. Chem. C 2015.119:26875-26882
 Cu2O-derived Cu,-1.399877435960289,,,,,, 0.6578537285732295, CO2 saturated KHCO3 + PdCl2, 0.1M, C2H5OH, 6.8,Chung Shou Chen,jp5b09144 1..8,J. Phys. Chem. C 2015.119:26875-26882
 Cu2O-derived Cu,-1.299267067042529,,,,,, 2.719766077775631, CO2 saturated KHCO3 + PdCl2, 0.1M, C2H5OH, 6.8,Chung Shou Chen,jp5b09144 1..8,J. Phys. Chem. C 2015.119:26875-26882
 Cu2O-derived Cu,-1.1993871798014461,,,,,, 6.668569327473648, CO2 saturated KHCO3 + PdCl2, 0.1M, C2H5OH, 6.8,Chung Shou Chen,jp5b09144 1..8,J. Phys. Chem. C 2015.119:26875-26882
 Cu2O-derived Cu,-1.0987277852678021,,,,,, 10.617267522280428, CO2 saturated KHCO3 + PdCl2, 0.1M, C2H5OH, 6.8,Chung Shou Chen,jp5b09144 1..8,J. Phys. Chem. C 2015.119:26875-26882
 Cu2O-derived Cu,-0.9989385954161045,,,,,, 11.075516957610375, CO2 saturated KHCO3 + PdCl2, 0.1M, C2H5OH, 6.8,Chung Shou Chen,jp5b09144 1..8,J. Phys. Chem. C 2015.119:26875-26882
 Cu2O-derived Cu,-0.8992401029537929,,,,,, 8.043212578572365, CO2 saturated KHCO3 + PdCl2, 0.1M, C2H5OH, 6.8,Chung Shou Chen,jp5b09144 1..8,J. Phys. Chem. C 2015.119:26875-26882
 Cu2O-derived Cu,-0.7996543694080151,,,,,, 0.6713007546443066, CO2 saturated KHCO3 + PdCl2, 0.1M, C2H5OH, 6.8,Chung Shou Chen,jp5b09144 1..8,J. Phys. Chem. C 2015.119:26875-26882
 Cu2O-derived Cu,-1.2995696362042514,,,,,, 0.03550295857987962, CO2 saturated KHCO3 + PdCl2, 0.1M, CH3COOH, 6.8,Chung Shou Chen,jp5b09144 1..8,J. Phys. Chem. C 2015.119:26875-26882
 Cu2O-derived Cu,-1.1997835853605085,,,,,, 0.1686390532544344, CO2 saturated KHCO3 + PdCl2, 0.1M, CH3COOH, 6.8,Chung Shou Chen,jp5b09144 1..8,J. Phys. Chem. C 2015.119:26875-26882
 Cu2O-derived Cu,-1.0999802761341226,,,,,, 0.22189349112425205, CO2 saturated KHCO3 + PdCl2, 0.1M, CH3COOH, 6.8,Chung Shou Chen,jp5b09144 1..8,J. Phys. Chem. C 2015.119:26875-26882
 Cu2O-derived Cu,-0.9996381218496613,,,,,, 0.7810650887573942, CO2 saturated KHCO3 + PdCl2, 0.1M, CH3COOH, 6.8,Chung Shou Chen,jp5b09144 1..8,J. Phys. Chem. C 2015.119:26875-26882
 Cu2O-derived Cu,-0.900429268025422,,,,,, 0.5857988165680368, CO2 saturated KHCO3 + PdCl2, 0.1M, CH3COOH, 6.8,Chung Shou Chen,jp5b09144 1..8,J. Phys. Chem. C 2015.119:26875-26882
 Oxide derived nanocrystalline Cu,-1,,,,,, 74.61139896373058, CsHCO3, 0.1M, H2, 6.8,Yanwei Lum,jp7b03673 1..13,J. Phys. Chem. C 2017.121:14191-14203
 Oxide derived nanocrystalline Cu,-0.9,,,,,, 61.76165803108809, CsHCO3, 0.1M, H2, 6.8,Yanwei Lum,jp7b03673 1..13,J. Phys. Chem. C 2017.121:14191-14203
 Oxide derived nanocrystalline Cu,-0.8,,,,,, 55.5440414507772, CsHCO3, 0.1M, H2, 6.8,Yanwei Lum,jp7b03673 1..13,J. Phys. Chem. C 2017.121:14191-14203
 Oxide derived nanocrystalline Cu,-0.7,,,,,, 54.991364421416236, CsHCO3, 0.1M, H2, 6.8,Yanwei Lum,jp7b03673 1..13,J. Phys. Chem. C 2017.121:14191-14203
 Oxide derived nanocrystalline Cu,-1,,,,,, 11.606217616580323, CsHCO3, 0.1M, C2H4, 6.8,Yanwei Lum,jp7b03673 1..13,J. Phys. Chem. C 2017.121:14191-14203
 Oxide derived nanocrystalline Cu,-0.9,,,,,, 19.620034542314343, CsHCO3, 0.1M, C2H4, 6.8,Yanwei Lum,jp7b03673 1..13,J. Phys. Chem. C 2017.121:14191-14203
 Oxide derived nanocrystalline Cu,-0.8,,,,,, 16.16580310880829, CsHCO3, 0.1M, C2H4, 6.8,Yanwei Lum,jp7b03673 1..13,J. Phys. Chem. C 2017.121:14191-14203
 Oxide derived nanocrystalline Cu,-0.7,,,,,, 8.842832469775487, CsHCO3, 0.1M, C2H4, 6.8,Yanwei Lum,jp7b03673 1..13,J. Phys. Chem. C 2017.121:14191-14203
 Oxide derived nanocrystalline Cu,-0.9,,,,,, 0.690846286701202, CsHCO3, 0.1M, CO, 6.8,Yanwei Lum,jp7b03673 1..13,J. Phys. Chem. C 2017.121:14191-14203
 Oxide derived nanocrystalline Cu,-0.8,,,,,, 1.2435233160621805, CsHCO3, 0.1M, CO, 6.8,Yanwei Lum,jp7b03673 1..13,J. Phys. Chem. C 2017.121:14191-14203
 Oxide derived nanocrystalline Cu,-0.7,,,,,, 2.901554404145074, CsHCO3, 0.1M, CO, 6.8,Yanwei Lum,jp7b03673 1..13,J. Phys. Chem. C 2017.121:14191-14203
 Oxide derived nanocrystalline Cu,-1.0004504504504505,,,,,, 7.3229706390328175, CsHCO3, 0.1M, C2H5OH, 6.8,Yanwei Lum,jp7b03673 1..13,J. Phys. Chem. C 2017.121:14191-14203
 Oxide derived nanocrystalline Cu,-0.9,,,,,, 8.290155440414523, CsHCO3, 0.1M, C2H5OH, 6.8,Yanwei Lum,jp7b03673 1..13,J. Phys. Chem. C 2017.121:14191-14203
 Oxide derived nanocrystalline Cu,-0.8,,,,,, 8.42832469775476, CsHCO3, 0.1M, C2H5OH, 6.8,Yanwei Lum,jp7b03673 1..13,J. Phys. Chem. C 2017.121:14191-14203
 Oxide derived nanocrystalline Cu,-0.7,,,,,, 9.119170984455962, CsHCO3, 0.1M, C2H5OH, 6.8,Yanwei Lum,jp7b03673 1..13,J. Phys. Chem. C 2017.121:14191-14203
 Oxide derived nanocrystalline Cu,-0.9,,,,,, 2.7633851468048362, CsHCO3, 0.1M, HCOO-, 6.8,Yanwei Lum,jp7b03673 1..13,J. Phys. Chem. C 2017.121:14191-14203
 Oxide derived nanocrystalline Cu,-0.8,,,,,, 5.11226252158896, CsHCO3, 0.1M, HCOO-, 6.8,Yanwei Lum,jp7b03673 1..13,J. Phys. Chem. C 2017.121:14191-14203
 Oxide derived nanocrystalline Cu,-0.7,,,,,, 8.842832469775487, CsHCO3, 0.1M, HCOO-, 6.8,Yanwei Lum,jp7b03673 1..13,J. Phys. Chem. C 2017.121:14191-14203
 Oxide derived nanocrystalline Cu,-1,,,,,, 1.7962003454231592, CsHCO3, 0.1M, C3H8O, 6.8,Yanwei Lum,jp7b03673 1..13,J. Phys. Chem. C 2017.121:14191-14203
 Oxide derived nanocrystalline Cu,-0.9,,,,,, 3.3160621761658007, CsHCO3, 0.1M, C3H8O, 6.8,Yanwei Lum,jp7b03673 1..13,J. Phys. Chem. C 2017.121:14191-14203
 Oxide derived nanocrystalline Cu,-0.8,,,,,, 4.421416234887744, CsHCO3, 0.1M, C3H8O, 6.8,Yanwei Lum,jp7b03673 1..13,J. Phys. Chem. C 2017.121:14191-14203
 Oxide derived nanocrystalline Cu,-0.7,,,,,, 4.145077720207254, CsHCO3, 0.1M, C3H8O, 6.8,Yanwei Lum,jp7b03673 1..13,J. Phys. Chem. C 2017.121:14191-14203
 Oxide derived nanocrystalline Cu,-0.9,,,,,, 0, CsHCO3, 0.1M, CH4, 6.8,Yanwei Lum,jp7b03673 1..13,J. Phys. Chem. C 2017.121:14191-14203
 Oxide derived nanocrystalline Cu,-0.8,,,,,, 0, CsHCO3, 0.1M, CH4, 6.8,Yanwei Lum,jp7b03673 1..13,J. Phys. Chem. C 2017.121:14191-14203
 Oxide derived nanocrystalline Cu,-0.7,,,,,, 0, CsHCO3, 0.1M, CH4, 6.8,Yanwei Lum,jp7b03673 1..13,J. Phys. Chem. C 2017.121:14191-14203
 Oxide derived Cu nanowires,-0.9995502248875562,,,,,, 34.81865284974096, CsHCO3, 0.1M, H2, 6.8,Yanwei Lum,jp7b03673 1..13,J. Phys. Chem. C 2017.121:14191-14203
 Oxide derived Cu nanowires,-0.8997001499250373,,,,,, 42.832469775474976, CsHCO3, 0.1M, H2, 6.8,Yanwei Lum,jp7b03673 1..13,J. Phys. Chem. C 2017.121:14191-14203
 Oxide derived Cu nanowires,-0.8002998500749625,,,,,, 47.94473229706392, CsHCO3, 0.1M, H2, 6.8,Yanwei Lum,jp7b03673 1..13,J. Phys. Chem. C 2017.121:14191-14203
 Oxide derived Cu nanowires,-0.6999999999999997,,,,,, 50.84628670120901, CsHCO3, 0.1M, H2, 6.8,Yanwei Lum,jp7b03673 1..13,J. Phys. Chem. C 2017.121:14191-14203
 Oxide derived Cu nanowires,-0.9999999999999999,,,,,, 37.44386873920554, CsHCO3, 0.1M, C2H4, 6.8,Yanwei Lum,jp7b03673 1..13,J. Phys. Chem. C 2017.121:14191-14203
 Oxide derived Cu nanowires,-0.8997001499250373,,,,,, 31.226252158894667, CsHCO3, 0.1M, C2H4, 6.8,Yanwei Lum,jp7b03673 1..13,J. Phys. Chem. C 2017.121:14191-14203
 Oxide derived Cu nanowires,-0.7998500749625186,,,,,, 23.765112262521612, CsHCO3, 0.1M, C2H4, 6.8,Yanwei Lum,jp7b03673 1..13,J. Phys. Chem. C 2017.121:14191-14203
 Oxide derived Cu nanowires,-0.6999999999999995,,,,,, 18.929188255613155, CsHCO3, 0.1M, C2H4, 6.8,Yanwei Lum,jp7b03673 1..13,J. Phys. Chem. C 2017.121:14191-14203
 Oxide derived Cu nanowires,,,,,,,, CsHCO3, 0.1M, C2H4, 6.8,Yanwei Lum,jp7b03673 1..13,J. Phys. Chem. C 2017.121:14191-14203
 Oxide derived Cu nanowires,-0.9001499250374814,,,,,, 0.9671848013817055, CsHCO3, 0.1M, CO, 6.8,Yanwei Lum,jp7b03673 1..13,J. Phys. Chem. C 2017.121:14191-14203
 Oxide derived Cu nanowires,-0.7998500749625188,,,,,, 2.210708117443886, CsHCO3, 0.1M, CO, 6.8,Yanwei Lum,jp7b03673 1..13,J. Phys. Chem. C 2017.121:14191-14203
 Oxide derived Cu nanowires,-0.7,,,,,, 5.526770293609687, CsHCO3, 0.1M, CO, 6.8,Yanwei Lum,jp7b03673 1..13,J. Phys. Chem. C 2017.121:14191-14203
 Oxide derived Cu nanowires,-1,,,,,, 16.99481865284976, CsHCO3, 0.1M, C2H5OH, 6.8,Yanwei Lum,jp7b03673 1..13,J. Phys. Chem. C 2017.121:14191-14203
 Oxide derived Cu nanowires,-0.8997001499250374,,,,,, 9.810017271157178, CsHCO3, 0.1M, C2H5OH, 6.8,Yanwei Lum,jp7b03673 1..13,J. Phys. Chem. C 2017.121:14191-14203
 Oxide derived Cu nanowires,-0.7998500749625188,,,,,, 8.428324697754774, CsHCO3, 0.1M, C2H5OH, 6.8,Yanwei Lum,jp7b03673 1..13,J. Phys. Chem. C 2017.121:14191-14203
 Oxide derived Cu nanowires,-0.7,,,,,, 10.915371329879121, CsHCO3, 0.1M, C2H5OH, 6.8,Yanwei Lum,jp7b03673 1..13,J. Phys. Chem. C 2017.121:14191-14203
 Oxide derived Cu nanowires,-1.0000000000000002,,,,,, 1.519861830742684, CsHCO3, 0.1M, HCOO-, 6.8,Yanwei Lum,jp7b03673 1..13,J. Phys. Chem. C 2017.121:14191-14203
 Oxide derived Cu nanowires,-0.9001499250374814,,,,,, 5.526770293609687, CsHCO3, 0.1M, HCOO-, 6.8,Yanwei Lum,jp7b03673 1..13,J. Phys. Chem. C 2017.121:14191-14203
 Oxide derived Cu nanowires,-0.7998500749625188,,,,,, 8.428324697754774, CsHCO3, 0.1M, HCOO-, 6.8,Yanwei Lum,jp7b03673 1..13,J. Phys. Chem. C 2017.121:14191-14203
 Oxide derived Cu nanowires,-0.7004497751124441,,,,,, 11.05354058721936, CsHCO3, 0.1M, HCOO-, 6.8,Yanwei Lum,jp7b03673 1..13,J. Phys. Chem. C 2017.121:14191-14203
 Oxide derived Cu nanowires,-0.9999999999999999,,,,,, 5.388601036269449, CsHCO3, 0.1M, C3H8O, 6.8,Yanwei Lum,jp7b03673 1..13,J. Phys. Chem. C 2017.121:14191-14203
 Oxide derived Cu nanowires,-0.9001499250374814,,,,,, 5.6649395509499385, CsHCO3, 0.1M, C3H8O, 6.8,Yanwei Lum,jp7b03673 1..13,J. Phys. Chem. C 2017.121:14191-14203
 Oxide derived Cu nanowires,-0.8002998500749627,,,,,, 5.388601036269449, CsHCO3, 0.1M, C3H8O, 6.8,Yanwei Lum,jp7b03673 1..13,J. Phys. Chem. C 2017.121:14191-14203
 Oxide derived Cu nanowires,-0.6999999999999997,,,,,, 4.974093264248722, CsHCO3, 0.1M, C3H8O, 6.8,Yanwei Lum,jp7b03673 1..13,J. Phys. Chem. C 2017.121:14191-14203
 Oxide derived Cu nanowires,-1,,,,,, 0, CsHCO3, 0.1M, CH4, 6.8,Yanwei Lum,jp7b03673 1..13,J. Phys. Chem. C 2017.121:14191-14203
 Oxide derived Cu nanowires,-0.8997001499250375,,,,,, 0, CsHCO3, 0.1M, CH4, 6.8,Yanwei Lum,jp7b03673 1..13,J. Phys. Chem. C 2017.121:14191-14203
 Oxide derived Cu nanowires,-0.7998500749625188,,,,,, 0, CsHCO3, 0.1M, CH4, 6.8,Yanwei Lum,jp7b03673 1..13,J. Phys. Chem. C 2017.121:14191-14203
 Oxide derived Cu nanowires,-0.7,,,,,, 0, CsHCO3, 0.1M, CH4, 6.8,Yanwei Lum,jp7b03673 1..13,J. Phys. Chem. C 2017.121:14191-14203
 Electrochemically cycled Cu,-1,,,,,, 23.724137931034477, CsHCO3, 0.1M, H2, 6.8,Yanwei Lum,jp7b03673 1..13,J. Phys. Chem. C 2017.121:14191-14203
 Electrochemically cycled Cu,-0.9005997001499251,,,,,, 32, CsHCO3, 0.1M, H2, 6.8,Yanwei Lum,jp7b03673 1..13,J. Phys. Chem. C 2017.121:14191-14203
 Electrochemically cycled Cu,-0.8002998500749625,,,,,, 36, CsHCO3, 0.1M, H2, 6.8,Yanwei Lum,jp7b03673 1..13,J. Phys. Chem. C 2017.121:14191-14203
 Electrochemically cycled Cu,-0.7000000000000001,,,,,, 39.586206896551744, CsHCO3, 0.1M, H2, 6.8,Yanwei Lum,jp7b03673 1..13,J. Phys. Chem. C 2017.121:14191-14203
 Electrochemically cycled Cu,-1,,,,,, 44.9655172413793, CsHCO3, 0.1M, C2H4, 6.8,Yanwei Lum,jp7b03673 1..13,J. Phys. Chem. C 2017.121:14191-14203
 Electrochemically cycled Cu,-0.9005997001499251,,,,,, 32, CsHCO3, 0.1M, C2H4, 6.8,Yanwei Lum,jp7b03673 1..13,J. Phys. Chem. C 2017.121:14191-14203
 Electrochemically cycled Cu,-0.7998500749625187,,,,,, 26.068965517241452, CsHCO3, 0.1M, C2H4, 6.8,Yanwei Lum,jp7b03673 1..13,J. Phys. Chem. C 2017.121:14191-14203
 Electrochemically cycled Cu,-0.7,,,,,, 17.79310344827593, CsHCO3, 0.1M, C2H4, 6.8,Yanwei Lum,jp7b03673 1..13,J. Phys. Chem. C 2017.121:14191-14203
 Electrochemically cycled Cu,-1,,,,,, -0.13793103448273314, CsHCO3, 0.1M, CO, 6.8,Yanwei Lum,jp7b03673 1..13,J. Phys. Chem. C 2017.121:14191-14203
 Electrochemically cycled Cu,-0.9001499250374813,,,,,, 1.3793103448276156, CsHCO3, 0.1M, CO, 6.8,Yanwei Lum,jp7b03673 1..13,J. Phys. Chem. C 2017.121:14191-14203
 Electrochemically cycled Cu,-0.8002998500749625,,,,,, 5.655172413793139, CsHCO3, 0.1M, CO, 6.8,Yanwei Lum,jp7b03673 1..13,J. Phys. Chem. C 2017.121:14191-14203
 Electrochemically cycled Cu,-0.7004497751124437,,,,,, 10.482758620689651, CsHCO3, 0.1M, CO, 6.8,Yanwei Lum,jp7b03673 1..13,J. Phys. Chem. C 2017.121:14191-14203
 Electrochemically cycled Cu,-1,,,,,, 17.51724137931035, CsHCO3, 0.1M, C2H5OH, 6.8,Yanwei Lum,jp7b03673 1..13,J. Phys. Chem. C 2017.121:14191-14203
 Electrochemically cycled Cu,-0.8997001499250374,,,,,, 10.068965517241451, CsHCO3, 0.1M, C2H5OH, 6.8,Yanwei Lum,jp7b03673 1..13,J. Phys. Chem. C 2017.121:14191-14203
 Electrochemically cycled Cu,-0.8002998500749625,,,,,, 6.344827586206918, CsHCO3, 0.1M, C2H5OH, 6.8,Yanwei Lum,jp7b03673 1..13,J. Phys. Chem. C 2017.121:14191-14203
 Electrochemically cycled Cu,-0.7,,,,,, 4.413793103448256, CsHCO3, 0.1M, C2H5OH, 6.8,Yanwei Lum,jp7b03673 1..13,J. Phys. Chem. C 2017.121:14191-14203
 Electrochemically cycled Cu,-1.0004497751124437,,,,,, 1.5172413793103487, CsHCO3, 0.1M, HCOO-, 6.8,Yanwei Lum,jp7b03673 1..13,J. Phys. Chem. C 2017.121:14191-14203
 Electrochemically cycled Cu,-0.9001499250374813,,,,,, 5.793103448275815, CsHCO3, 0.1M, HCOO-, 6.8,Yanwei Lum,jp7b03673 1..13,J. Phys. Chem. C 2017.121:14191-14203
 Electrochemically cycled Cu,-0.8002998500749625,,,,,, 12.96551724137936, CsHCO3, 0.1M, HCOO-, 6.8,Yanwei Lum,jp7b03673 1..13,J. Phys. Chem. C 2017.121:14191-14203
 Electrochemically cycled Cu,-0.7,,,,,, 14.344827586206918, CsHCO3, 0.1M, HCOO-, 6.8,Yanwei Lum,jp7b03673 1..13,J. Phys. Chem. C 2017.121:14191-14203
 Electrochemically cycled Cu,-1,,,,,, 5.103448275862036, CsHCO3, 0.1M, C3H8O, 6.8,Yanwei Lum,jp7b03673 1..13,J. Phys. Chem. C 2017.121:14191-14203
 Electrochemically cycled Cu,-0.9001499250374813,,,,,, 6.620689655172384, CsHCO3, 0.1M, C3H8O, 6.8,Yanwei Lum,jp7b03673 1..13,J. Phys. Chem. C 2017.121:14191-14203
 Electrochemically cycled Cu,-0.7998500749625187,,,,,, 7.448275862069011, CsHCO3, 0.1M, C3H8O, 6.8,Yanwei Lum,jp7b03673 1..13,J. Phys. Chem. C 2017.121:14191-14203
 Electrochemically cycled Cu,-0.7000000000000001,,,,,, 6.758620689655231, CsHCO3, 0.1M, C3H8O, 6.8,Yanwei Lum,jp7b03673 1..13,J. Phys. Chem. C 2017.121:14191-14203
 Electrochemically cycled Cu,-1.0004497751124437,,,,,, 0.2758620689655231, CsHCO3, 0.1M, CH4, 6.8,Yanwei Lum,jp7b03673 1..13,J. Phys. Chem. C 2017.121:14191-14203
 Electrochemically cycled Cu,-0.9001499250374813,,,,,, 0.13793103448278998, CsHCO3, 0.1M, CH4, 6.8,Yanwei Lum,jp7b03673 1..13,J. Phys. Chem. C 2017.121:14191-14203
 Electrochemically cycled Cu,-0.8002998500749625,,,,,, 0, CsHCO3, 0.1M, CH4, 6.8,Yanwei Lum,jp7b03673 1..13,J. Phys. Chem. C 2017.121:14191-14203
 Electrochemically cycled Cu,-0.6999999999999998,,,,,, 0.13793103448273314, CsHCO3, 0.1M, CH4, 6.8,Yanwei Lum,jp7b03673 1..13,J. Phys. Chem. C 2017.121:14191-14203
 Electrochemically cycled Cu,,,,,,,, CsHCO3, 0.1M, CH4, 6.8,Yanwei Lum,jp7b03673 1..13,J. Phys. Chem. C 2017.121:14191-14203
 Reduced electrodeposited Cu oxide,-0.9998578430991758,,,,,, 25.146804835924, CsHCO3, 0.1M, H2, 6.8,Yanwei Lum,jp7b03673 1..13,J. Phys. Chem. C 2017.121:14191-14203
 Reduced electrodeposited Cu oxide,-0.8994981783719532,,,,,, 35.78583765112262, CsHCO3, 0.1M, H2, 6.8,Yanwei Lum,jp7b03673 1..13,J. Phys. Chem. C 2017.121:14191-14203
 Reduced electrodeposited Cu oxide,-0.7996247989994634,,,,,, 39.930915371329775, CsHCO3, 0.1M, H2, 6.8,Yanwei Lum,jp7b03673 1..13,J. Phys. Chem. C 2017.121:14191-14203
 Reduced electrodeposited Cu oxide,-0.6997521964406395,,,,,, 43.93782383419676, CsHCO3, 0.1M, H2, 6.8,Yanwei Lum,jp7b03673 1..13,J. Phys. Chem. C 2017.121:14191-14203
 Reduced electrodeposited Cu oxide,-0.999756857322634,,,,,, 43.10880829015542, CsHCO3, 0.1M, C2H4, 6.8,Yanwei Lum,jp7b03673 1..13,J. Phys. Chem. C 2017.121:14191-14203
 Reduced electrodeposited Cu oxide,-0.8999665970123742,,,,,, 32.469775474956805, CsHCO3, 0.1M, C2H4, 6.8,Yanwei Lum,jp7b03673 1..13,J. Phys. Chem. C 2017.121:14191-14203
 Reduced electrodeposited Cu oxide,-0.7996985962977059,,,,,, 26.80483592400674, CsHCO3, 0.1M, C2H4, 6.8,Yanwei Lum,jp7b03673 1..13,J. Phys. Chem. C 2017.121:14191-14203
 Reduced electrodeposited Cu oxide,-0.6994406941606912,,,,,, 19.34369602763377, CsHCO3, 0.1M, C2H4, 6.8,Yanwei Lum,jp7b03673 1..13,J. Phys. Chem. C 2017.121:14191-14203
 Reduced electrodeposited Cu oxide,-0.9999984463726685,,,,,, 0.1381692573401665, CsHCO3, 0.1M, CO, 6.8,Yanwei Lum,jp7b03673 1..13,J. Phys. Chem. C 2017.121:14191-14203
 Reduced electrodeposited Cu oxide,-0.8996900513473832,,,,,, 1.6580310880829074, CsHCO3, 0.1M, CO, 6.8,Yanwei Lum,jp7b03673 1..13,J. Phys. Chem. C 2017.121:14191-14203
 Reduced electrodeposited Cu oxide,-0.7998337618755387,,,,,, 2.763385146804751, CsHCO3, 0.1M, CO, 6.8,Yanwei Lum,jp7b03673 1..13,J. Phys. Chem. C 2017.121:14191-14203
 Reduced electrodeposited Cu oxide,-0.699954944807389,,,,,, 7.875647668393697, CsHCO3, 0.1M, CO, 6.8,Yanwei Lum,jp7b03673 1..13,J. Phys. Chem. C 2017.121:14191-14203
 Reduced electrodeposited Cu oxide,-0.9999021214781211,,,,,, 17.27115716753019, CsHCO3, 0.1M, C2H5OH, 6.8,Yanwei Lum,jp7b03673 1..13,J. Phys. Chem. C 2017.121:14191-14203
 Reduced electrodeposited Cu oxide,-0.8996380048317809,,,,,, 10.915371329879121, CsHCO3, 0.1M, C2H5OH, 6.8,Yanwei Lum,jp7b03673 1..13,J. Phys. Chem. C 2017.121:14191-14203
 Reduced electrodeposited Cu oxide,-0.7998042429562417,,,,,, 8.013816925733976, CsHCO3, 0.1M, C2H5OH, 6.8,Yanwei Lum,jp7b03673 1..13,J. Phys. Chem. C 2017.121:14191-14203
 Reduced electrodeposited Cu oxide,-0.6999658201987087,,,,,, 5.9412780656303425, CsHCO3, 0.1M, C2H5OH, 6.8,Yanwei Lum,jp7b03673 1..13,J. Phys. Chem. C 2017.121:14191-14203
 Reduced electrodeposited Cu oxide,-0.9999883477950143,,,,,, 1.9343696027633541, CsHCO3, 0.1M, HCOO-, 6.8,Yanwei Lum,jp7b03673 1..13,J. Phys. Chem. C 2017.121:14191-14203
 Reduced electrodeposited Cu oxide,-0.8996566483597578,,,,,, 7.599309153713307, CsHCO3, 0.1M, HCOO-, 6.8,Yanwei Lum,jp7b03673 1..13,J. Phys. Chem. C 2017.121:14191-14203
 Reduced electrodeposited Cu oxide,-0.799793367564922,,,,,, 9.948186528497274, CsHCO3, 0.1M, HCOO-, 6.8,Yanwei Lum,jp7b03673 1..13,J. Phys. Chem. C 2017.121:14191-14203
 Reduced electrodeposited Cu oxide,-0.6999316403974176,,,,,, 12.020725388600908, CsHCO3, 0.1M, HCOO-, 6.8,Yanwei Lum,jp7b03673 1..13,J. Phys. Chem. C 2017.121:14191-14203
 Reduced electrodeposited Cu oxide,-0.9999704810807031,,,,,, 5.112262521588946, CsHCO3, 0.1M, C3H8O, 6.8,Yanwei Lum,jp7b03673 1..13,J. Phys. Chem. C 2017.121:14191-14203
 Reduced electrodeposited Cu oxide,-0.8996644164964148,,,,,, 6.217616580310846, CsHCO3, 0.1M, C3H8O, 6.8,Yanwei Lum,jp7b03673 1..13,J. Phys. Chem. C 2017.121:14191-14203
 Reduced electrodeposited Cu oxide,-0.8002625630190085,,,,,, 6.493955094991293, CsHCO3, 0.1M, C3H8O, 6.8,Yanwei Lum,jp7b03673 1..13,J. Phys. Chem. C 2017.121:14191-14203
 Reduced electrodeposited Cu oxide,-0.6995113842042708,,,,,, 6.770293609671739, CsHCO3, 0.1M, C3H8O, 6.8,Yanwei Lum,jp7b03673 1..13,J. Phys. Chem. C 2017.121:14191-14203
 Reduced electrodeposited Cu oxide,-0.9999829100993544,,,,,, 2.901554404145031, CsHCO3, 0.1M, CH4, 6.8,Yanwei Lum,jp7b03673 1..13,J. Phys. Chem. C 2017.121:14191-14203
 Reduced electrodeposited Cu oxide,-0.9001444873418211,,,,,, 0.8290155440414537, CsHCO3, 0.1M, CH4, 6.8,Yanwei Lum,jp7b03673 1..13,J. Phys. Chem. C 2017.121:14191-14203
 Reduced electrodeposited Cu oxide,-0.7998500749625186,,,,,, -0.13816925734033702, CsHCO3, 0.1M, CH4, 6.8,Yanwei Lum,jp7b03673 1..13,J. Phys. Chem. C 2017.121:14191-14203
 Reduced electrodeposited Cu oxide,-0.6999992231863341,,,,,, -0.1368683772161603, CsHCO3, 0.1M, CH4, 6.8,Yanwei Lum,jp7b03673 1..13,J. Phys. Chem. C 2017.121:14191-14203
 Reduced electrodeposited Cu oxide,,,,,,,, CsHCO3, 0.1M, CH4, 6.8,Yanwei Lum,jp7b03673 1..13,J. Phys. Chem. C 2017.121:14191-14203
 Cu foil,-1,,,,,, 30.183908045976977, CsHCO3, 0.1M, H2, 6.8,Yanwei Lum,jp7b03673 1..13,J. Phys. Chem. C 2017.121:14191-14203
 Cu foil,-0.9000000000000001,,,,,, 46.13793103448279, CsHCO3, 0.1M, H2, 6.8,Yanwei Lum,jp7b03673 1..13,J. Phys. Chem. C 2017.121:14191-14203
 Cu foil,-0.8,,,,,, 54.643678160919535, CsHCO3, 0.1M, H2, 6.8,Yanwei Lum,jp7b03673 1..13,J. Phys. Chem. C 2017.121:14191-14203
 Cu foil,-0.7000000000000002,,,,,, 61.632183908046045, CsHCO3, 0.1M, H2, 6.8,Yanwei Lum,jp7b03673 1..13,J. Phys. Chem. C 2017.121:14191-14203
 Cu foil,-1.0004504504504505,,,,,, 29.63239101170143, CsHCO3, 0.1M, C2H4, 6.8,Yanwei Lum,jp7b03673 1..13,J. Phys. Chem. C 2017.121:14191-14203
 Cu foil,-0.9000000000000001,,,,,, 16.620689655172498, CsHCO3, 0.1M, C2H4, 6.8,Yanwei Lum,jp7b03673 1..13,J. Phys. Chem. C 2017.121:14191-14203
 Cu foil,-0.8,,,,,, 7.471264367816104, CsHCO3, 0.1M, C2H4, 6.8,Yanwei Lum,jp7b03673 1..13,J. Phys. Chem. C 2017.121:14191-14203
 Cu foil,-0.7000000000000002,,,,,, 2.3218390804598243, CsHCO3, 0.1M, C2H4, 6.8,Yanwei Lum,jp7b03673 1..13,J. Phys. Chem. C 2017.121:14191-14203
 Cu foil,-1,,,,,, 1.494252873563255, CsHCO3, 0.1M, CO, 6.8,Yanwei Lum,jp7b03673 1..13,J. Phys. Chem. C 2017.121:14191-14203
 Cu foil,-0.9000000000000001,,,,,, 1.7241379310344768, CsHCO3, 0.1M, CO, 6.8,Yanwei Lum,jp7b03673 1..13,J. Phys. Chem. C 2017.121:14191-14203
 Cu foil,-0.8,,,,,, 2.643678160919535, CsHCO3, 0.1M, CO, 6.8,Yanwei Lum,jp7b03673 1..13,J. Phys. Chem. C 2017.121:14191-14203
 Cu foil,-0.7000000000000002,,,,,, 3.1494252873563937, CsHCO3, 0.1M, CO, 6.8,Yanwei Lum,jp7b03673 1..13,J. Phys. Chem. C 2017.121:14191-14203
 Cu foil,-1.0009009009009011,,,,,, 10.046391218804956, CsHCO3, 0.1M, C2H5OH, 6.8,Yanwei Lum,jp7b03673 1..13,J. Phys. Chem. C 2017.121:14191-14203
 Cu foil,-0.9000000000000001,,,,,, 4.482758620689651, CsHCO3, 0.1M, C2H5OH, 6.8,Yanwei Lum,jp7b03673 1..13,J. Phys. Chem. C 2017.121:14191-14203
 Cu foil,-0.8,,,,,, 2.919540229885115, CsHCO3, 0.1M, C2H5OH, 6.8,Yanwei Lum,jp7b03673 1..13,J. Phys. Chem. C 2017.121:14191-14203
 Cu foil,-0.6990990990990992,,,,,, 2.4593559076318456, CsHCO3, 0.1M, C2H5OH, 6.8,Yanwei Lum,jp7b03673 1..13,J. Phys. Chem. C 2017.121:14191-14203
 Cu foil,-1,,,,,, 6.735632183907967, CsHCO3, 0.1M, HCOO-, 6.8,Yanwei Lum,jp7b03673 1..13,J. Phys. Chem. C 2017.121:14191-14203
 Cu foil,-0.9000000000000001,,,,,, 16.896551724137907, CsHCO3, 0.1M, HCOO-, 6.8,Yanwei Lum,jp7b03673 1..13,J. Phys. Chem. C 2017.121:14191-14203
 Cu foil,-0.8,,,,,, 23.74712643678157, CsHCO3, 0.1M, HCOO-, 6.8,Yanwei Lum,jp7b03673 1..13,J. Phys. Chem. C 2017.121:14191-14203
 Cu foil,-0.6995495495495495,,,,,, 30.873356114735486, CsHCO3, 0.1M, HCOO-, 6.8,Yanwei Lum,jp7b03673 1..13,J. Phys. Chem. C 2017.121:14191-14203
 Cu foil,-1,,,,,, 3.14942528735628, CsHCO3, 0.1M, C3H8O, 6.8,Yanwei Lum,jp7b03673 1..13,J. Phys. Chem. C 2017.121:14191-14203
 Cu foil,-0.9000000000000001,,,,,, 4.068965517241338, CsHCO3, 0.1M, C3H8O, 6.8,Yanwei Lum,jp7b03673 1..13,J. Phys. Chem. C 2017.121:14191-14203
 Cu foil,-0.8,,,,,, 3.057471264367848, CsHCO3, 0.1M, C3H8O, 6.8,Yanwei Lum,jp7b03673 1..13,J. Phys. Chem. C 2017.121:14191-14203
 Cu foil,-0.6995495495495496,,,,,, 0.11473542508036871, CsHCO3, 0.1M, C3H8O, 6.8,Yanwei Lum,jp7b03673 1..13,J. Phys. Chem. C 2017.121:14191-14203
 Cu foil,-1.0004504504504505,,,,,, 9.632391011701372, CsHCO3, 0.1M, CH4, 6.8,Yanwei Lum,jp7b03673 1..13,J. Phys. Chem. C 2017.121:14191-14203
 Cu foil,-0.9000000000000001,,,,,, 2.9655172413793593, CsHCO3, 0.1M, CH4, 6.8,Yanwei Lum,jp7b03673 1..13,J. Phys. Chem. C 2017.121:14191-14203
 Cu foil,-0.8,,,,,, 0.022988505747093768, CsHCO3, 0.1M, CH4, 6.8,Yanwei Lum,jp7b03673 1..13,J. Phys. Chem. C 2017.121:14191-14203
 Cu foil,-0.7000000000000002,,,,,, 0.022988505747093768, CsHCO3, 0.1M, CH4, 6.8,Yanwei Lum,jp7b03673 1..13,J. Phys. Chem. C 2017.121:14191-14203
 Cu foil,-0.9996409335727109,,,, 8.67741935483869,,, CsHCO3, 0.1M,, 6.8,Yanwei Lum,jp7b03673 1..13,J. Phys. Chem. C 2017.121:14191-14203
 Cu foil,-0.8999999999999998,,,, 4.376344086021476,,, CsHCO3, 0.1M,, 6.8,Yanwei Lum,jp7b03673 1..13,J. Phys. Chem. C 2017.121:14191-14203
 Cu foil,-0.7999102333931776,,,, 2.70967741935479,,, CsHCO3, 0.1M,, 6.8,Yanwei Lum,jp7b03673 1..13,J. Phys. Chem. C 2017.121:14191-14203
 Cu foil,-0.7002692998204667,,,, 1.8494623655913642,,, CsHCO3, 0.1M,, 6.8,Yanwei Lum,jp7b03673 1..13,J. Phys. Chem. C 2017.121:14191-14203
 Oxide derived nanocrystalline Cu,-0.9996409335727109,,,, 27.548387096774178,,, CsHCO3, 0.1M,, 6.8,Yanwei Lum,jp7b03673 1..13,J. Phys. Chem. C 2017.121:14191-14203
 Oxide derived nanocrystalline Cu,-0.9,,,, 14.91397849462362,,, CsHCO3, 0.1M,, 6.8,Yanwei Lum,jp7b03673 1..13,J. Phys. Chem. C 2017.121:14191-14203
 Oxide derived nanocrystalline Cu,-0.8003590664272888,,,, 9.752688172043008,,, CsHCO3, 0.1M,, 6.8,Yanwei Lum,jp7b03673 1..13,J. Phys. Chem. C 2017.121:14191-14203
 Oxide derived nanocrystalline Cu,-0.7002692998204671,,,, 6.3655913978494425,,, CsHCO3, 0.1M,, 6.8,Yanwei Lum,jp7b03673 1..13,J. Phys. Chem. C 2017.121:14191-14203
 Oxide derived Cu nanowires,-0.9996409335727109,,,, 12.817204301075207,,, CsHCO3, 0.1M,, 6.8,Yanwei Lum,jp7b03673 1..13,J. Phys. Chem. C 2017.121:14191-14203
 Oxide derived Cu nanowires,-0.9,,,, 9.322580645161281,,, CsHCO3, 0.1M,, 6.8,Yanwei Lum,jp7b03673 1..13,J. Phys. Chem. C 2017.121:14191-14203
 Oxide derived Cu nanowires,-0.8003590664272888,,,, 5.774193548387075,,, CsHCO3, 0.1M,, 6.8,Yanwei Lum,jp7b03673 1..13,J. Phys. Chem. C 2017.121:14191-14203
 Oxide derived Cu nanowires,-0.7007181328545782,,,, 2.9784946236558767,,, CsHCO3, 0.1M,, 6.8,Yanwei Lum,jp7b03673 1..13,J. Phys. Chem. C 2017.121:14191-14203
 Reduced electrodeposited Cu oxide,-0.9996409335727108,,,, 13.032258064516071,,, CsHCO3, 0.1M,, 6.8,Yanwei Lum,jp7b03673 1..13,J. Phys. Chem. C 2017.121:14191-14203
 Reduced electrodeposited Cu oxide,-0.8995511669658885,,,, 8.516129032258021,,, CsHCO3, 0.1M,, 6.8,Yanwei Lum,jp7b03673 1..13,J. Phys. Chem. C 2017.121:14191-14203
 Reduced electrodeposited Cu oxide,-0.800359066427289,,,, 4.376344086021476,,, CsHCO3, 0.1M,, 6.8,Yanwei Lum,jp7b03673 1..13,J. Phys. Chem. C 2017.121:14191-14203
 Reduced electrodeposited Cu oxide,-0.7007181328545782,,,, 2.010752688172005,,, CsHCO3, 0.1M,, 6.8,Yanwei Lum,jp7b03673 1..13,J. Phys. Chem. C 2017.121:14191-14203
 Electrochemically cycled Cu,-0.9996409335727109,,,, 13.569892473118244,,, CsHCO3, 0.1M,, 6.8,Yanwei Lum,jp7b03673 1..13,J. Phys. Chem. C 2017.121:14191-14203
 Electrochemically cycled Cu,-0.9000000000000001,,,, 9.645161290322562,,, CsHCO3, 0.1M,, 6.8,Yanwei Lum,jp7b03673 1..13,J. Phys. Chem. C 2017.121:14191-14203
 Electrochemically cycled Cu,-0.7999102333931776,,,, 3.462365591397827,,, CsHCO3, 0.1M,, 6.8,Yanwei Lum,jp7b03673 1..13,J. Phys. Chem. C 2017.121:14191-14203
 Cu foil,-1.3,,,,,, 34.95575221238938, KHCO3, 0.1M, H2, 6.8,Saira Ajmal,jp9b00119 1..9,J. Phys. Chem. C 2019.123:11555-11563
 Cu foil,-1.2,,,,,, 31.63716814159292, KHCO3, 0.1M, H2, 6.8,Saira Ajmal,jp9b00119 1..9,J. Phys. Chem. C 2019.123:11555-11563
 Cu foil,-1.1,,,,,, 45.132743362831846, KHCO3, 0.1M, H2, 6.8,Saira Ajmal,jp9b00119 1..9,J. Phys. Chem. C 2019.123:11555-11563
 Cu foil,-1.0,,,,,, 45.79646017699117, KHCO3, 0.1M, H2, 6.8,Saira Ajmal,jp9b00119 1..9,J. Phys. Chem. C 2019.123:11555-11563
 Cu foil,-0.9,,,,,, 32.743362831858406, KHCO3, 0.1M, H2, 6.8,Saira Ajmal,jp9b00119 1..9,J. Phys. Chem. C 2019.123:11555-11563
 Cu foil,-1.3,,,,,, 7.96460176991, KHCO3, 0.1M, CO, 6.8,Saira Ajmal,jp9b00119 1..9,J. Phys. Chem. C 2019.123:11555-11563
 Cu foil,-1.2,,,,,, 6.19469026549, KHCO3, 0.1M, CO, 6.8,Saira Ajmal,jp9b00119 1..9,J. Phys. Chem. C 2019.123:11555-11563
 Cu foil,-1.1,,,,,, 3.53982300885, KHCO3, 0.1M, CO, 6.8,Saira Ajmal,jp9b00119 1..9,J. Phys. Chem. C 2019.123:11555-11563
 Cu foil,-1.0,,,,,, 3.09734513274, KHCO3, 0.1M, CO, 6.8,Saira Ajmal,jp9b00119 1..9,J. Phys. Chem. C 2019.123:11555-11563
 Cu foil,-0.9,,,,,, 6.19469026549, KHCO3, 0.1M, CO, 6.8,Saira Ajmal,jp9b00119 1..9,J. Phys. Chem. C 2019.123:11555-11563
 Cu foil,-1.3,,,,,, 15.9292035398, KHCO3, 0.1M, HCOOH, 6.8,Saira Ajmal,jp9b00119 1..9,J. Phys. Chem. C 2019.123:11555-11563
 Cu foil,-1.2,,,,,, 29.203539823, KHCO3, 0.1M, HCOOH, 6.8,Saira Ajmal,jp9b00119 1..9,J. Phys. Chem. C 2019.123:11555-11563
 Cu foil,-1.1,,,,,, 18.5840707965, KHCO3, 0.1M, HCOOH, 6.8,Saira Ajmal,jp9b00119 1..9,J. Phys. Chem. C 2019.123:11555-11563
 Cu foil,-1.0,,,,,, 20.3539823009, KHCO3, 0.1M, HCOOH, 6.8,Saira Ajmal,jp9b00119 1..9,J. Phys. Chem. C 2019.123:11555-11563
 Cu foil,-0.9,,,,,, 39.1592920354, KHCO3, 0.1M, HCOOH, 6.8,Saira Ajmal,jp9b00119 1..9,J. Phys. Chem. C 2019.123:11555-11563
 Cu foil,-1.3,,,,,, 10.1769911504, KHCO3, 0.1M, CH4, 6.8,Saira Ajmal,jp9b00119 1..9,J. Phys. Chem. C 2019.123:11555-11563
 Cu foil,-1.2,,,,,, 9.95575221239, KHCO3, 0.1M, CH4, 6.8,Saira Ajmal,jp9b00119 1..9,J. Phys. Chem. C 2019.123:11555-11563
 CuZn,-1.3,,,,,, 26.691042047531983, KHCO3, 0.1M, H2, 6.8,Saira Ajmal,jp9b00119 1..9,J. Phys. Chem. C 2019.123:11555-11563
 CuZn,-1.2,,,,,, 27.605118829981705, KHCO3, 0.1M, H2, 6.8,Saira Ajmal,jp9b00119 1..9,J. Phys. Chem. C 2019.123:11555-11563
 CuZn,-1.1,,,,,, 26.691042047531983, KHCO3, 0.1M, H2, 6.8,Saira Ajmal,jp9b00119 1..9,J. Phys. Chem. C 2019.123:11555-11563
 CuZn,-1.0,,,,,, 25.59414990859234, KHCO3, 0.1M, H2, 6.8,Saira Ajmal,jp9b00119 1..9,J. Phys. Chem. C 2019.123:11555-11563
 CuZn,-0.9,,,,,, 28.519195612431414, KHCO3, 0.1M, H2, 6.8,Saira Ajmal,jp9b00119 1..9,J. Phys. Chem. C 2019.123:11555-11563
 CuZn,-1.3,,,,,, 8.04387568556, KHCO3, 0.1M, CO, 6.8,Saira Ajmal,jp9b00119 1..9,J. Phys. Chem. C 2019.123:11555-11563
 CuZn,-1.2,,,,,, 12.0658135283, KHCO3, 0.1M, CO, 6.8,Saira Ajmal,jp9b00119 1..9,J. Phys. Chem. C 2019.123:11555-11563
 CuZn,-1.1,,,,,, 5.85009140768, KHCO3, 0.1M, CO, 6.8,Saira Ajmal,jp9b00119 1..9,J. Phys. Chem. C 2019.123:11555-11563
 CuZn,-1.0,,,,,, 8.40950639854, KHCO3, 0.1M, CO, 6.8,Saira Ajmal,jp9b00119 1..9,J. Phys. Chem. C 2019.123:11555-11563
 CuZn,-0.9,,,,,, 7.12979890311, KHCO3, 0.1M, CO, 6.8,Saira Ajmal,jp9b00119 1..9,J. Phys. Chem. C 2019.123:11555-11563
 CuZn,-1.3,,,,,, 44.9725776965, KHCO3, 0.1M, HCOOH, 6.8,Saira Ajmal,jp9b00119 1..9,J. Phys. Chem. C 2019.123:11555-11563
 CuZn,-1.2,,,,,, 50.2742230347, KHCO3, 0.1M, HCOOH, 6.8,Saira Ajmal,jp9b00119 1..9,J. Phys. Chem. C 2019.123:11555-11563
 CuZn,-1.1,,,,,, 60.1462522852, KHCO3, 0.1M, HCOOH, 6.8,Saira Ajmal,jp9b00119 1..9,J. Phys. Chem. C 2019.123:11555-11563
 CuZn,-1.0,,,,,, 52.8336380256, KHCO3, 0.1M, HCOOH, 6.8,Saira Ajmal,jp9b00119 1..9,J. Phys. Chem. C 2019.123:11555-11563
 CuZn,-0.9,,,,,, 55.21023766, KHCO3, 0.1M, HCOOH, 6.8,Saira Ajmal,jp9b00119 1..9,J. Phys. Chem. C 2019.123:11555-11563
 Cu foil,-1.3,,,,,, -0.9941804073714842, KHCO3, 0.1M, HCOOH, 6.8,Saira Ajmal,jp9b00119 1..9,J. Phys. Chem. C 2019.123:11555-11563
 Cu foil,-1.2,,,,,, -1.6003879728419014, KHCO3, 0.1M, HCOOH, 6.8,Saira Ajmal,jp9b00119 1..9,J. Phys. Chem. C 2019.123:11555-11563
 Cu foil,-1.1,,,,,, -0.8923375363724545, KHCO3, 0.1M, HCOOH, 6.8,Saira Ajmal,jp9b00119 1..9,J. Phys. Chem. C 2019.123:11555-11563
 Cu foil,-1.0,,,,,, -0.591658583899128, KHCO3, 0.1M, HCOOH, 6.8,Saira Ajmal,jp9b00119 1..9,J. Phys. Chem. C 2019.123:11555-11563
 Cu foil,-0.9,,,,,, -0.7953443258971881, KHCO3, 0.1M, HCOOH, 6.8,Saira Ajmal,jp9b00119 1..9,J. Phys. Chem. C 2019.123:11555-11563
 CuZn,-1.3,,,,,, -3.501454898157129, KHCO3, 0.1M, HCOOH, 6.8,Saira Ajmal,jp9b00119 1..9,J. Phys. Chem. C 2019.123:11555-11563
 CuZn,-1.2,,,,,, -3.6954413191076636, KHCO3, 0.1M, HCOOH, 6.8,Saira Ajmal,jp9b00119 1..9,J. Phys. Chem. C 2019.123:11555-11563
 CuZn,-1.1,,,,,, -4.50533462657614, KHCO3, 0.1M, HCOOH, 6.8,Saira Ajmal,jp9b00119 1..9,J. Phys. Chem. C 2019.123:11555-11563
 CuZn,-1.0,,,,,, -2.390882638215326, KHCO3, 0.1M, HCOOH, 6.8,Saira Ajmal,jp9b00119 1..9,J. Phys. Chem. C 2019.123:11555-11563
 Cu-VC,-1.18,,,,,, 0.7203791469194356, KHCO3, 0.1M, CO, 6.7,Daniel Choukroun,jp9b08931 1..13,J. Phys. Chem. C 2020.124:1369-1381
 Cu-VC,-1.14,,,,,, 1.251184834123221, KHCO3, 0.1M, CO, 6.7,Daniel Choukroun,jp9b08931 1..13,J. Phys. Chem. C 2020.124:1369-1381
 Cu-VC,-1.1,,,,,, 1.40284360189573, KHCO3, 0.1M, CO, 6.7,Daniel Choukroun,jp9b08931 1..13,J. Phys. Chem. C 2020.124:1369-1381
 Cu-VC,-1.06,,,,,, 2.2748815165876745, KHCO3, 0.1M, CO, 6.7,Daniel Choukroun,jp9b08931 1..13,J. Phys. Chem. C 2020.124:1369-1381
 Cu-VC,-0.98,,,,,, 7.203791469194312, KHCO3, 0.1M, CO, 6.7,Daniel Choukroun,jp9b08931 1..13,J. Phys. Chem. C 2020.124:1369-1381
 Cu-VC,-0.88,,,,,, 3.6398104265402873, KHCO3, 0.1M, CO, 6.7,Daniel Choukroun,jp9b08931 1..13,J. Phys. Chem. C 2020.124:1369-1381
 Cu-VC,-1.18,,,,,, 15.582938388625596, KHCO3, 0.1M, CH4, 6.7,Daniel Choukroun,jp9b08931 1..13,J. Phys. Chem. C 2020.124:1369-1381
 Cu-VC,-1.14,,,,,, 21.383886255924167, KHCO3, 0.1M, CH4, 6.7,Daniel Choukroun,jp9b08931 1..13,J. Phys. Chem. C 2020.124:1369-1381
