Repository: MaxDreger92/TableDataExtraction

File: Final_result_CO2RR.csv (part 4 of 10)
cat,pot(V vs. RHE),pot(V vs. SHE),pot(V vs. Ag/AgCl),pot(V vs. Fc/Fc),jtotal(mA cm^-2),jpartial(mA cm^2),FE,elect,conc,prod,pH,Author,Title,Subject
 Cu-VC,-1.1,,,,,, 17.819905213270143, KHCO3, 0.1M, CH4, 6.7,Daniel Choukroun,jp9b08931 1..13,J. Phys. Chem. C 2020.124:1369-1381
 Cu-VC,-1.06,,,,,, 10.616113744075828, KHCO3, 0.1M, CH4, 6.7,Daniel Choukroun,jp9b08931 1..13,J. Phys. Chem. C 2020.124:1369-1381
 Cu-VC,-0.98,,,,,, 0.5687203791469186, KHCO3, 0.1M, CH4, 6.7,Daniel Choukroun,jp9b08931 1..13,J. Phys. Chem. C 2020.124:1369-1381
 Cu-VC,-0.88,,,,,, 0.03791469194313328, KHCO3, 0.1M, CH4, 6.7,Daniel Choukroun,jp9b08931 1..13,J. Phys. Chem. C 2020.124:1369-1381
 Cu-VC,-1.18,,,,,, 1.7819905213270144, KHCO3, 0.1M, C2H4, 6.7,Daniel Choukroun,jp9b08931 1..13,J. Phys. Chem. C 2020.124:1369-1381
 Cu-VC,-1.14,,,,,, 7.355450236966825, KHCO3, 0.1M, C2H4, 6.7,Daniel Choukroun,jp9b08931 1..13,J. Phys. Chem. C 2020.124:1369-1381
 Cu-VC,-1.1,,,,,, 11.867298578199053, KHCO3, 0.1M, C2H4, 6.7,Daniel Choukroun,jp9b08931 1..13,J. Phys. Chem. C 2020.124:1369-1381
 Cu-VC,-1.06,,,,,, 11.829383886255923, KHCO3, 0.1M, C2H4, 6.7,Daniel Choukroun,jp9b08931 1..13,J. Phys. Chem. C 2020.124:1369-1381
 Cu-VC,-0.98,,,,,, 4.587677725118483, KHCO3, 0.1M, C2H4, 6.7,Daniel Choukroun,jp9b08931 1..13,J. Phys. Chem. C 2020.124:1369-1381
 Cu-VC,-0.88,,,,,, 0.03791469194311717, KHCO3, 0.1M, C2H4, 6.7,Daniel Choukroun,jp9b08931 1..13,J. Phys. Chem. C 2020.124:1369-1381
 Cu-VC,-1.18,,,,,, 2.5402843601895677, KHCO3, 0.1M, HCOOH, 6.7,Daniel Choukroun,jp9b08931 1..13,J. Phys. Chem. C 2020.124:1369-1381
 Cu-VC,-1.14,,,,,, 3.7914691943127883, KHCO3, 0.1M, HCOOH, 6.7,Daniel Choukroun,jp9b08931 1..13,J. Phys. Chem. C 2020.124:1369-1381
 Cu-VC,-1.1,,,,,, 5.421800947867293, KHCO3, 0.1M, HCOOH, 6.7,Daniel Choukroun,jp9b08931 1..13,J. Phys. Chem. C 2020.124:1369-1381
 Cu-VC,-1.06,,,,,, 10.919431279620855, KHCO3, 0.1M, HCOOH, 6.7,Daniel Choukroun,jp9b08931 1..13,J. Phys. Chem. C 2020.124:1369-1381
 Cu-VC,-0.98,,,,,, 26.729857819905206, KHCO3, 0.1M, HCOOH, 6.7,Daniel Choukroun,jp9b08931 1..13,J. Phys. Chem. C 2020.124:1369-1381
 Cu-VC,-0.88,,,,,, 4.208530805687198, KHCO3, 0.1M, HCOOH, 6.7,Daniel Choukroun,jp9b08931 1..13,J. Phys. Chem. C 2020.124:1369-1381
 Cu-EC,-1.21,,,,,, 0.9683426443203074, KHCO3, 0.1M, CO, 6.7,Daniel Choukroun,jp9b08931 1..13,J. Phys. Chem. C 2020.124:1369-1381
 Cu-EC,-1.17,,,,,, 1.5046554934823273, KHCO3, 0.1M, CO, 6.7,Daniel Choukroun,jp9b08931 1..13,J. Phys. Chem. C 2020.124:1369-1381
 Cu-EC,-1.12,,,,,, 1.2364990689013095, KHCO3, 0.1M, CO, 6.7,Daniel Choukroun,jp9b08931 1..13,J. Phys. Chem. C 2020.124:1369-1381
 Cu-EC,-1.08,,,,,, 2.6219739292365003, KHCO3, 0.1M, CO, 6.7,Daniel Choukroun,jp9b08931 1..13,J. Phys. Chem. C 2020.124:1369-1381
 Cu-EC,-0.98,,,,,, 2.8901303538175025, KHCO3, 0.1M, CO, 6.7,Daniel Choukroun,jp9b08931 1..13,J. Phys. Chem. C 2020.124:1369-1381
 Cu-EC,-0.89,,,,,, 6.420856610800757, KHCO3, 0.1M, CO, 6.7,Daniel Choukroun,jp9b08931 1..13,J. Phys. Chem. C 2020.124:1369-1381
 Cu-EC,-1.21,,,,,, 24.387337057728132, KHCO3, 0.1M, CH4, 6.7,Daniel Choukroun,jp9b08931 1..13,J. Phys. Chem. C 2020.124:1369-1381
 Cu-EC,-1.17,,,,,, 29.884543761638724, KHCO3, 0.1M, CH4, 6.7,Daniel Choukroun,jp9b08931 1..13,J. Phys. Chem. C 2020.124:1369-1381
 Cu-EC,-1.12,,,,,, 22.46554934823091, KHCO3, 0.1M, CH4, 6.7,Daniel Choukroun,jp9b08931 1..13,J. Phys. Chem. C 2020.124:1369-1381
 Cu-EC,-1.08,,,,,, 21.08007448789571, KHCO3, 0.1M, CH4, 6.7,Daniel Choukroun,jp9b08931 1..13,J. Phys. Chem. C 2020.124:1369-1381
 Cu-EC,-0.98,,,,,, 0.029795158286776254, KHCO3, 0.1M, CH4, 6.7,Daniel Choukroun,jp9b08931 1..13,J. Phys. Chem. C 2020.124:1369-1381
 Cu-EC,-0.89,,,,,, 0.029795158286776254, KHCO3, 0.1M, CH4, 6.7,Daniel Choukroun,jp9b08931 1..13,J. Phys. Chem. C 2020.124:1369-1381
 Cu-EC,-1.21,,,,,, 3.5605214152700313, KHCO3, 0.1M, C2H4, 6.7,Daniel Choukroun,jp9b08931 1..13,J. Phys. Chem. C 2020.124:1369-1381
 Cu-EC,-1.17,,,,,, 6.823091247672252, KHCO3, 0.1M, C2H4, 6.7,Daniel Choukroun,jp9b08931 1..13,J. Phys. Chem. C 2020.124:1369-1381
 Cu-EC,-1.12,,,,,, 11.426443202979516, KHCO3, 0.1M, C2H4, 6.7,Daniel Choukroun,jp9b08931 1..13,J. Phys. Chem. C 2020.124:1369-1381
 Cu-EC,-1.08,,,,,, 15.180633147113608, KHCO3, 0.1M, C2H4, 6.7,Daniel Choukroun,jp9b08931 1..13,J. Phys. Chem. C 2020.124:1369-1381
 Cu-EC,-0.98,,,,,, 9.72811918063316, KHCO3, 0.1M, C2H4, 6.7,Daniel Choukroun,jp9b08931 1..13,J. Phys. Chem. C 2020.124:1369-1381
 Cu-EC,-0.89,,,,,, 0.07448789571694063, KHCO3, 0.1M, C2H4, 6.7,Daniel Choukroun,jp9b08931 1..13,J. Phys. Chem. C 2020.124:1369-1381
 Cu-EC,-1.21,,,,,, 5.2588454376163884, KHCO3, 0.1M, HCOOH, 6.7,Daniel Choukroun,jp9b08931 1..13,J. Phys. Chem. C 2020.124:1369-1381
 Cu-EC,-1.17,,,,,, 5.6610800744878995, KHCO3, 0.1M, HCOOH, 6.7,Daniel Choukroun,jp9b08931 1..13,J. Phys. Chem. C 2020.124:1369-1381
 Cu-EC,-1.12,,,,,, 5.839851024208573, KHCO3, 0.1M, HCOOH, 6.7,Daniel Choukroun,jp9b08931 1..13,J. Phys. Chem. C 2020.124:1369-1381
 Cu-EC,-1.08,,,,,, 6.733705772811909, KHCO3, 0.1M, HCOOH, 6.7,Daniel Choukroun,jp9b08931 1..13,J. Phys. Chem. C 2020.124:1369-1381
 Cu-EC,-0.98,,,,,, 12.633147113594031, KHCO3, 0.1M, HCOOH, 6.7,Daniel Choukroun,jp9b08931 1..13,J. Phys. Chem. C 2020.124:1369-1381
 CuZn,-1.2,,,,,, 27.714748784440843, KHCO3, 0.1M, C2H4,,Yi Feng,la8b02837 1..6,Langmuir 2018.34:13544-13549
 CuZn,-1.1,,,,,, 33.16045380875203, KHCO3, 0.1M, C2H4,,Yi Feng,la8b02837 1..6,Langmuir 2018.34:13544-13549
 CuZn,-1.0,,,,,, 19.64343598055106, KHCO3, 0.1M, C2H4,,Yi Feng,la8b02837 1..6,Langmuir 2018.34:13544-13549
 CuZn,-0.9,,,,,, 11.572123176661264, KHCO3, 0.1M, C2H4,,Yi Feng,la8b02837 1..6,Langmuir 2018.34:13544-13549
 CuZn,-0.8,,,,,, 8.265802269043762, KHCO3, 0.1M, C2H4,,Yi Feng,la8b02837 1..6,Langmuir 2018.34:13544-13549
 CuZn,-1.2,,,,,, 14.1977309562, KHCO3, 0.1M, CO,,Yi Feng,la8b02837 1..6,Langmuir 2018.34:13544-13549
 CuZn,-1.1,,,,,, 14.2949756888, KHCO3, 0.1M, CO,,Yi Feng,la8b02837 1..6,Langmuir 2018.34:13544-13549
 CuZn,-1.0,,,,,, 18.5737439222, KHCO3, 0.1M, CO,,Yi Feng,la8b02837 1..6,Langmuir 2018.34:13544-13549
 CuZn,-0.9,,,,,, 23.6304700162, KHCO3, 0.1M, CO,,Yi Feng,la8b02837 1..6,Langmuir 2018.34:13544-13549
 CuZn,-0.8,,,,,, 25.3808752026, KHCO3, 0.1M, CO,,Yi Feng,la8b02837 1..6,Langmuir 2018.34:13544-13549
 Cu-Zn mixture,-1.2,,,,,, 4.567901234567897, KHCO3, 0.1M, C2H4,,Yi Feng,la8b02837 1..6,Langmuir 2018.34:13544-13549
 Cu-Zn mixture,-1.1,,,,,, 5.802469135802468, KHCO3, 0.1M, C2H4,,Yi Feng,la8b02837 1..6,Langmuir 2018.34:13544-13549
 Cu-Zn mixture,-1.0,,,,,, 5.679012345679008, KHCO3, 0.1M, C2H4,,Yi Feng,la8b02837 1..6,Langmuir 2018.34:13544-13549
 Cu-Zn mixture,-0.9,,,,,, 4.074074074074066, KHCO3, 0.1M, C2H4,,Yi Feng,la8b02837 1..6,Langmuir 2018.34:13544-13549
 Cu-Zn mixture,-0.8,,,,,, 3.8271604938271646, KHCO3, 0.1M, C2H4,,Yi Feng,la8b02837 1..6,Langmuir 2018.34:13544-13549
 Cu-Zn mixture,-1.2,,,,,, 2.22222222222, KHCO3, 0.1M, C2H5OH,,Yi Feng,la8b02837 1..6,Langmuir 2018.34:13544-13549
 Cu-Zn mixture,-1.1,,,,,, 1.72839506173, KHCO3, 0.1M, C2H5OH,,Yi Feng,la8b02837 1..6,Langmuir 2018.34:13544-13549
 Cu-Zn mixture,-1.0,,,,,, 1.48148148148, KHCO3, 0.1M, C2H5OH,,Yi Feng,la8b02837 1..6,Langmuir 2018.34:13544-13549
 Cu-Zn mixture,-0.9,,,,,, 1.48148148148, KHCO3, 0.1M, C2H5OH,,Yi Feng,la8b02837 1..6,Langmuir 2018.34:13544-13549
 Cu-Zn mixture,-0.8,,,,,, 0.86419753086, KHCO3, 0.1M, C2H5OH,,Yi Feng,la8b02837 1..6,Langmuir 2018.34:13544-13549
 Cu-Zn mixture,-1.2,,,,,, 63.2098765432, KHCO3, 0.1M, CO,,Yi Feng,la8b02837 1..6,Langmuir 2018.34:13544-13549
 Cu-Zn mixture,-1.1,,,,,, 53.2098765432, KHCO3, 0.1M, CO,,Yi Feng,la8b02837 1..6,Langmuir 2018.34:13544-13549
 Cu-Zn mixture,-1.0,,,,,, 43.0864197531, KHCO3, 0.1M, CO,,Yi Feng,la8b02837 1..6,Langmuir 2018.34:13544-13549
 Cu-Zn mixture,-0.9,,,,,, 33.0864197531, KHCO3, 0.1M, CO,,Yi Feng,la8b02837 1..6,Langmuir 2018.34:13544-13549
 Cu nanowire,-1.3447343323784974,,,,,, 32.75782270138714, KHCO3, 0.1M, CH4,,Yifan Li,nl6b05287 1..6,Nano Lett. 2017.17:1312-1317
 Cu nanowire,-1.2646811099792851,,,,,, 49.50893192865396, KHCO3, 0.1M, CH4,,Yifan Li,nl6b05287 1..6,Nano Lett. 2017.17:1312-1317
 Cu nanowire,-1.2449017419482746,,,,,, 55.5590061050228, KHCO3, 0.1M, CH4,,Yifan Li,nl6b05287 1..6,Nano Lett. 2017.17:1312-1317
 Cu nanowire,-1.164660087644336,,,,,, 46.64568990859557, KHCO3, 0.1M, CH4,,Yifan Li,nl6b05287 1..6,Nano Lett. 2017.17:1312-1317
 Cu nanowire,-1.1134497651651362,,,,,, 31.79976824157568, KHCO3, 0.1M, CH4,,Yifan Li,nl6b05287 1..6,Nano Lett. 2017.17:1312-1317
 Cu nanowire,-1.0940827254517235,,,,,, 34.00895927478072, KHCO3, 0.1M, CH4,,Yifan Li,nl6b05287 1..6,Nano Lett. 2017.17:1312-1317
 Cu nanowire,-1.0344822694550597,,,,,, 16.426852529174887, KHCO3, 0.1M, CH4,,Yifan Li,nl6b05287 1..6,Nano Lett. 2017.17:1312-1317
 Cu nanowire,-1.0142204986566214,,,,,, 16.773669781846273, KHCO3, 0.1M, CH4,,Yifan Li,nl6b05287 1..6,Nano Lett. 2017.17:1312-1317
 Cu nanowire,-0.9639202894587516,,,,,, 5.885177031988121, KHCO3, 0.1M, CH4,,Yifan Li,nl6b05287 1..6,Nano Lett. 2017.17:1312-1317
 Cu nanowire,-0.8643171501233994,,,,,, -0.062400443007256, KHCO3, 0.1M, CH4,,Yifan Li,nl6b05287 1..6,Nano Lett. 2017.17:1312-1317
 Cu nanowire,,,,,,,, KHCO3, 0.1M, CH4,,Yifan Li,nl6b05287 1..6,Nano Lett. 2017.17:1312-1317
 Cu nanowire,-1.344053670192038,,,,,, 0.05163290559433875, KHCO3, 0.1M, HCOO-,,Yifan Li,nl6b05287 1..6,Nano Lett. 2017.17:1312-1317
 Cu nanowire,-1.2638902087193124,,,,,, 1.788180320359885, KHCO3, 0.1M, HCOO-,,Yifan Li,nl6b05287 1..6,Nano Lett. 2017.17:1312-1317
 Cu nanowire,-1.2445133414915943,,,,,, 2.658863905163642, KHCO3, 0.1M, HCOO-,,Yifan Li,nl6b05287 1..6,Nano Lett. 2017.17:1312-1317
 Cu nanowire,-1.1643396252213325,,,,,, 2.9987078955104635, KHCO3, 0.1M, HCOO-,,Yifan Li,nl6b05287 1..6,Nano Lett. 2017.17:1312-1317
 Cu nanowire,-1.1128135404346666,,,,,, 5.145959951597355, KHCO3, 0.1M, HCOO-,,Yifan Li,nl6b05287 1..6,Nano Lett. 2017.17:1312-1317
 Cu nanowire,-1.0938784840674626,,,,,, 6.191282738441139, KHCO3, 0.1M, HCOO-,,Yifan Li,nl6b05287 1..6,Nano Lett. 2017.17:1312-1317
 Cu nanowire,-1.0344532141953744,,,,,, 12.469526159988518, KHCO3, 0.1M, HCOO-,,Yifan Li,nl6b05287 1..6,Nano Lett. 2017.17:1312-1317
 Cu nanowire,-1.013758178201035,,,,,, 13.805623730968804, KHCO3, 0.1M, HCOO-,,Yifan Li,nl6b05287 1..6,Nano Lett. 2017.17:1312-1317
 Cu nanowire,-0.964035655931033,,,,,, 21.59809055669877, KHCO3, 0.1M, HCOO-,,Yifan Li,nl6b05287 1..6,Nano Lett. 2017.17:1312-1317
 Cu nanowire,-0.8644534534739833,,,,,, 18.502115906558273, KHCO3, 0.1M, HCOO-,,Yifan Li,nl6b05287 1..6,Nano Lett. 2017.17:1312-1317
 Cu nanowire,-1.3444976174687055,,,,,, 0.5172519877215862, KHCO3, 0.1M, CO,,Yifan Li,nl6b05287 1..6,Nano Lett. 2017.17:1312-1317
 Cu nanowire,-1.2444979592952902,,,,,, 0.5638087685355444, KHCO3, 0.1M, CO,,Yifan Li,nl6b05287 1..6,Nano Lett. 2017.17:1312-1317
 Cu nanowire,-1.1647639174693893,,,,,, 0.787312080835143, KHCO3, 0.1M, CO,,Yifan Li,nl6b05287 1..6,Nano Lett. 2017.17:1312-1317
 Cu nanowire,-1.093836610310857,,,,,, 0.4880770887313375, KHCO3, 0.1M, CO,,Yifan Li,nl6b05287 1..6,Nano Lett. 2017.17:1312-1317
 Cu nanowire,-1.033946456283798,,,,,, 3.4490986032965764, KHCO3, 0.1M, CO,,Yifan Li,nl6b05287 1..6,Nano Lett. 2017.17:1312-1317
 Cu nanowire,-1.0136923765835115,,,,,, 4.843443424281979, KHCO3, 0.1M, CO,,Yifan Li,nl6b05287 1..6,Nano Lett. 2017.17:1312-1317
 Cu nanowire,-0.9639326806724412,,,,,, 7.572860336494067, KHCO3, 0.1M, CO,,Yifan Li,nl6b05287 1..6,Nano Lett. 2017.17:1312-1317
 Cu nanowire,-0.8638945670082653,,,,,, 2.381779275737813, KHCO3, 0.1M, CO,,Yifan Li,nl6b05287 1..6,Nano Lett. 2017.17:1312-1317
 Cu nanowire,-1.344053670192038,,,,,, 0.05163290559433875, KHCO3, 0.1M, C2H5OH,,Yifan Li,nl6b05287 1..6,Nano Lett. 2017.17:1312-1317
 Cu nanowire,-1.2638773902223923,,,,,, 0.04230103983647382, KHCO3, 0.1M, C2H5OH,,Yifan Li,nl6b05287 1..6,Nano Lett. 2017.17:1312-1317
 Cu nanowire,-1.2445133414915943,,,,,, 2.658863905163635, KHCO3, 0.1M, C2H5OH,,Yifan Li,nl6b05287 1..6,Nano Lett. 2017.17:1312-1317
 Cu nanowire,-1.1643554347008673,,,,,, 5.151959008155977, KHCO3, 0.1M, C2H5OH,,Yifan Li,nl6b05287 1..6,Nano Lett. 2017.17:1312-1317
 Cu nanowire,-1.1128045674868225,,,,,, 3.92384445523097, KHCO3, 0.1M, C2H5OH,,Yifan Li,nl6b05287 1..6,Nano Lett. 2017.17:1312-1317
 Cu nanowire,-1.093872929385464,,,,,, 5.434735050214307, KHCO3, 0.1M, C2H5OH,,Yifan Li,nl6b05287 1..6,Nano Lett. 2017.17:1312-1317
 Cu nanowire,-1.0339212465731884,,,,,, 0.015536018267212625, KHCO3, 0.1M, C2H5OH,,Yifan Li,nl6b05287 1..6,Nano Lett. 2017.17:1312-1317
 Cu nanowire,-1.0132317652608478,,,,,, 2.1081812774742943, KHCO3, 0.1M, C2H5OH,,Yifan Li,nl6b05287 1..6,Nano Lett. 2017.17:1312-1317
 Cu nanowire,-0.963877133852454,,,,,, 0.007383454226001618, KHCO3, 0.1M, C2H5OH,,Yifan Li,nl6b05287 1..6,Nano Lett. 2017.17:1312-1317
 Cu nanowire,-1.344053670192038,,,,,, 0.05163290559433875, KHCO3, 0.1M, C2H4,,Yifan Li,nl6b05287 1..6,Nano Lett. 2017.17:1312-1317
 Cu nanowire,-1.2638782447888536,,,,,, 0.1586929918713622, KHCO3, 0.1M, C2H4,,Yifan Li,nl6b05287 1..6,Nano Lett. 2017.17:1312-1317
 Cu nanowire,-1.2449470339707258,,,,,, 1.727779562872172, KHCO3, 0.1M, C2H4,,Yifan Li,nl6b05287 1..6,Nano Lett. 2017.17:1312-1317
 Cu nanowire,-1.1647651993190813,,,,,, 0.9619000088874827, KHCO3, 0.1M, C2H4,,Yifan Li,nl6b05287 1..6,Nano Lett. 2017.17:1312-1317
 Cu nanowire,-1.113243387364722,,,,,, 3.691111825148859, KHCO3, 0.1M, C2H4,,Yifan Li,nl6b05287 1..6,Nano Lett. 2017.17:1312-1317
 Cu nanowire,-1.0938502833742382,,,,,, 2.350348321289644, KHCO3, 0.1M, C2H4,,Yifan Li,nl6b05287 1..6,Nano Lett. 2017.17:1312-1317
 Cu nanowire,-1.0343792941964682,,,,,, 2.401622308970204, KHCO3, 0.1M, C2H4,,Yifan Li,nl6b05287 1..6,Nano Lett. 2017.17:1312-1317
 Cu nanowire,-1.0136834036356674,,,,,, 3.621327927915601, KHCO3, 0.1M, C2H4,,Yifan Li,nl6b05287 1..6,Nano Lett. 2017.17:1312-1317
 Cu nanowire,-0.963884824950606,,,,,, 1.0549110225400255, KHCO3, 0.1M, C2H4,,Yifan Li,nl6b05287 1..6,Nano Lett. 2017.17:1312-1317
 Cu nanowire,-0.86431757740663,,,,,, -0.004204466989811806, KHCO3, 0.1M, C2H4,,Yifan Li,nl6b05287 1..6,Nano Lett. 2017.17:1312-1317
 Cu nanowire,-1.3450704225352112,,,,,, 21.032781772218364, KHCO3, 0.1M,,,Yifan Li,nl6b05287 1..6,Nano Lett. 2017.17:1312-1317
 Cu nanowire,-1.2640845070422535,,,,,, 14.998953511277449, KHCO3, 0.1M,,,Yifan Li,nl6b05287 1..6,Nano Lett. 2017.17:1312-1317
 Cu nanowire,-1.2429577464788737,,,,,, 11.938897370235381, KHCO3, 0.1M,,,Yifan Li,nl6b05287 1..6,Nano Lett. 2017.17:1312-1317
 Cu nanowire,-1.1646126760563382,,,,,, 5.905146056994653, KHCO3, 0.1M,,,Yifan Li,nl6b05287 1..6,Nano Lett. 2017.17:1312-1317
 Cu nanowire,-1.1135563380281685,,,,,, 4.9129824107817015, KHCO3, 0.1M,,,Yifan Li,nl6b05287 1..6,Nano Lett. 2017.17:1312-1317
 Cu nanowire,-1.0933098591549301,,,,,, 7.942695508716632, KHCO3, 0.1M,,,Yifan Li,nl6b05287 1..6,Nano Lett. 2017.17:1312-1317
 Cu nanowire,-1.0343309859154932,,,,,, 2.6088091779112474, KHCO3, 0.1M,,,Yifan Li,nl6b05287 1..6,Nano Lett. 2017.17:1312-1317
 Cu nanowire,-1.0123239436619715,,,,,, 2.3167926557011, KHCO3, 0.1M,,,Yifan Li,nl6b05287 1..6,Nano Lett. 2017.17:1312-1317
 Cu nanowire,-0.9639084507042257,,,,,, 1.2664308989133061, KHCO3, 0.1M,,,Yifan Li,nl6b05287 1..6,Nano Lett. 2017.17:1312-1317
 Cu foil,-0.9383682469680266,,,, -5.943396226415082,,, KHCO3, 0.1M,,,Huan Wang,nl9b01197 1..8,Nano Lett. 2019.19:3925-3932
 Cu foil,-0.900441014332966,,,, -4.905660377358476,,, KHCO3, 0.1M,,,Huan Wang,nl9b01197 1..8,Nano Lett. 2019.19:3925-3932
 Cu foil,-0.8625137816979053,,,, -3.679245283018858,,, KHCO3, 0.1M,,,Huan Wang,nl9b01197 1..8,Nano Lett. 2019.19:3925-3932
 Cu foil,-0.8206174200661522,,,, -2.641509433962245,,, KHCO3, 0.1M,,,Huan Wang,nl9b01197 1..8,Nano Lett. 2019.19:3925-3932
 Cu foil,-0.7615214994487321,,,, -1.9811320754716845,,, KHCO3, 0.1M,,,Huan Wang,nl9b01197 1..8,Nano Lett. 2019.19:3925-3932
 Cu foil,-0.6861080485115765,,,, -1.4150943396226232,,, KHCO3, 0.1M,,,Huan Wang,nl9b01197 1..8,Nano Lett. 2019.19:3925-3932
 Cu foil,-0.6398015435501654,,,, -1.2264150943396003,,, KHCO3, 0.1M,,,Huan Wang,nl9b01197 1..8,Nano Lett. 2019.19:3925-3932
 Cu foil,-0.6106945975744211,,,, -0.8490566037735618,,, KHCO3, 0.1M,,,Huan Wang,nl9b01197 1..8,Nano Lett. 2019.19:3925-3932
 Cu foil,-0.5599779492833518,,,, -0.6603773584905355,,, KHCO3, 0.1M,,,Huan Wang,nl9b01197 1..8,Nano Lett. 2019.19:3925-3932
 Cu nanocube (CuCl),-0.900441014332966,,,, -15.849056603773576,,, KHCO3, 0.1M,,,Huan Wang,nl9b01197 1..8,Nano Lett. 2019.19:3925-3932
 Cu nanocube (CuCl),-0.8554575523704522,,,, -12.452830188679232,,, KHCO3, 0.1M,,,Huan Wang,nl9b01197 1..8,Nano Lett. 2019.19:3925-3932
 Cu nanocube (CuCl),-0.8338478500551268,,,, -9.99999999999999,,, KHCO3, 0.1M,,,Huan Wang,nl9b01197 1..8,Nano Lett. 2019.19:3925-3932
 Cu nanocube (CuCl),-0.7950385887541346,,,, -8.86792452830187,,, KHCO3, 0.1M,,,Huan Wang,nl9b01197 1..8,Nano Lett. 2019.19:3925-3932
 Cu nanocube (CuCl),-0.7584343991179714,,,, -7.924528301886774,,, KHCO3, 0.1M,,,Huan Wang,nl9b01197 1..8,Nano Lett. 2019.19:3925-3932
 Cu nanocube (CuCl),-0.7231532524807054,,,, -5.188679245283005,,, KHCO3, 0.1M,,,Huan Wang,nl9b01197 1..8,Nano Lett. 2019.19:3925-3932
 Cu nanocube (CuCl),-0.6697905181918414,,,, -4.1509433962263955,,, KHCO3, 0.1M,,,Huan Wang,nl9b01197 1..8,Nano Lett. 2019.19:3925-3932
 Cu nanocube (CuCl),-0.5974641675854465,,,, -1.6981132075471414,,, KHCO3, 0.1M,,,Huan Wang,nl9b01197 1..8,Nano Lett. 2019.19:3925-3932
 Cu nanocube (CuCl),-0.5321940463065049,,,, -1.2264150943395932,,, KHCO3, 0.1M,,,Huan Wang,nl9b01197 1..8,Nano Lett. 2019.19:3925-3932
 Cu nanocube (CuCl),,,,,,,, KHCO3, 0.1M,,,Huan Wang,nl9b01197 1..8,Nano Lett. 2019.19:3925-3932
 Cu nanodendrite (CuBr),-0.9008820286659318,,,, -34.245283018867916,,, KHCO3, 0.1M,,,Huan Wang,nl9b01197 1..8,Nano Lett. 2019.19:3925-3932
 Cu nanodendrite (CuBr),-0.8726571113561192,,,, -29.90566037735848,,, KHCO3, 0.1M,,,Huan Wang,nl9b01197 1..8,Nano Lett. 2019.19:3925-3932
 Cu nanodendrite (CuBr),-0.8506063947078281,,,, -26.88679245283018,,, KHCO3, 0.1M,,,Huan Wang,nl9b01197 1..8,Nano Lett. 2019.19:3925-3932
 Cu nanodendrite (CuBr),-0.8294377067254687,,,, -24.999999999999993,,, KHCO3, 0.1M,,,Huan Wang,nl9b01197 1..8,Nano Lett. 2019.19:3925-3932
 Cu nanodendrite (CuBr),-0.8166482910694598,,,, -21.88679245283018,,, KHCO3, 0.1M,,,Huan Wang,nl9b01197 1..8,Nano Lett. 2019.19:3925-3932
 Cu nanodendrite (CuBr),-0.791510474090408,,,, -19.52830188679244,,, KHCO3, 0.1M,,,Huan Wang,nl9b01197 1..8,Nano Lett. 2019.19:3925-3932
 Cu nanodendrite (CuBr),-0.7676957001102536,,,, -15.849056603773576,,, KHCO3, 0.1M,,,Huan Wang,nl9b01197 1..8,Nano Lett. 2019.19:3925-3932
 Cu nanodendrite (CuBr),-0.7315325248070563,,,, -11.886792452830175,,, KHCO3, 0.1M,,,Huan Wang,nl9b01197 1..8,Nano Lett. 2019.19:3925-3932
 Cu nanodendrite (CuBr),-0.6975744211686881,,,, -8.86792452830187,,, KHCO3, 0.1M,,,Huan Wang,nl9b01197 1..8,Nano Lett. 2019.19:3925-3932
 Cu nanodendrite (CuBr),-0.6503858875413453,,,, -6.320754716981114,,, KHCO3, 0.1M,,,Huan Wang,nl9b01197 1..8,Nano Lett. 2019.19:3925-3932
 Cu nanodendrite (CuBr),-0.6005512679162073,,,, -4.622641509433933,,, KHCO3, 0.1M,,,Huan Wang,nl9b01197 1..8,Nano Lett. 2019.19:3925-3932
 Cu nanodendrite (CuBr),-0.5599779492833518,,,, -2.264150943396192,,, KHCO3, 0.1M,,,Huan Wang,nl9b01197 1..8,Nano Lett. 2019.19:3925-3932
 Cu nanofiber (CuI),-0.8514884233737597,,,, -60.09433962264151,,, KHCO3, 0.1M,,,Huan Wang,nl9b01197 1..8,Nano Lett. 2019.19:3925-3932
 Cu nanofiber (CuI),-0.8144432194046307,,,, -50.56603773584902,,, KHCO3, 0.1M,,,Huan Wang,nl9b01197 1..8,Nano Lett. 2019.19:3925-3932
 Cu nanofiber (CuI),-0.78180815876516,,,, -37.0754716981132,,, KHCO3, 0.1M,,,Huan Wang,nl9b01197 1..8,Nano Lett. 2019.19:3925-3932
 Cu nanofiber (CuI),-0.7606394707828006,,,, -25.943396226415082,,, KHCO3, 0.1M,,,Huan Wang,nl9b01197 1..8,Nano Lett. 2019.19:3925-3932
 Cu nanofiber (CuI),-0.7355016538037489,,,, -20.566037735849036,,, KHCO3, 0.1M,,,Huan Wang,nl9b01197 1..8,Nano Lett. 2019.19:3925-3932
 Cu nanofiber (CuI),-0.6808158765159871,,,, -11.792452830188654,,, KHCO3, 0.1M,,,Huan Wang,nl9b01197 1..8,Nano Lett. 2019.19:3925-3932
 Cu nanofiber (CuI),-0.6442116868798235,,,, -9.716981132075453,,, KHCO3, 0.1M,,,Huan Wang,nl9b01197 1..8,Nano Lett. 2019.19:3925-3932
 Cu nanofiber (CuI),-0.6292171995589855,,,, -9.056603773584878,,, KHCO3, 0.1M,,,Huan Wang,nl9b01197 1..8,Nano Lett. 2019.19:3925-3932
 Cu nanofiber (CuI),-0.6102535832414551,,,, -8.018867924528276,,, KHCO3, 0.1M,,,Huan Wang,nl9b01197 1..8,Nano Lett. 2019.19:3925-3932
 Cu nanofiber (CuI),-0.5798235942668135,,,, -7.641509433962234,,, KHCO3, 0.1M,,,Huan Wang,nl9b01197 1..8,Nano Lett. 2019.19:3925-3932
 Cu nanofiber (CuI),-0.5339581036383683,,,, -5.660377358490539,,, KHCO3, 0.1M,,,Huan Wang,nl9b01197 1..8,Nano Lett. 2019.19:3925-3932
 Cu foil,-0.9372079558311348,,,,,, 74.08925348355632, KHCO3, 0.1M, H2,,Huan Wang,nl9b01197 1..8,Nano Lett. 2019.19:3925-3932
 Cu foil,-0.8995261713522723,,,,,, 63.13164106002912, KHCO3, 0.1M, H2,,Huan Wang,nl9b01197 1..8,Nano Lett. 2019.19:3925-3932
 Cu foil,-0.8612949347008585,,,,,, 62.17417633869884, KHCO3, 0.1M, H2,,Huan Wang,nl9b01197 1..8,Nano Lett. 2019.19:3925-3932
 Cu foil,-0.8195826526723757,,,,,, 57.99184093064199, KHCO3, 0.1M, H2,,Huan Wang,nl9b01197 1..8,Nano Lett. 2019.19:3925-3932
 Cu foil,-0.7604911393452065,,,,,, 75.31955370304176, KHCO3, 0.1M, H2,,Huan Wang,nl9b01197 1..8,Nano Lett. 2019.19:3925-3932
 Cu foil,-0.6857561909375841,,,,,, 76.19985879669971, KHCO3, 0.1M, H2,,Huan Wang,nl9b01197 1..8,Nano Lett. 2019.19:3925-3932
 Cu foil,-0.6395797577093158,,,,,, 78.2552825690729, KHCO3, 0.1M, H2,,Huan Wang,nl9b01197 1..8,Nano Lett. 2019.19:3925-3932
 Cu foil,-0.6097108286388648,,,,,, 76.32782798011335, KHCO3, 0.1M, H2,,Huan Wang,nl9b01197 1..8,Nano Lett. 2019.19:3925-3932
 Cu foil,-0.5600131750359651,,,,,, 78.8143058439851, KHCO3, 0.1M, H2,,Huan Wang,nl9b01197 1..8,Nano Lett. 2019.19:3925-3932
 Cu nanocube (CuCl),-0.8997861272188561,,,,,, 39.4756572009252, KHCO3, 0.1M, H2,,Huan Wang,nl9b01197 1..8,Nano Lett. 2019.19:3925-3932
 Cu nanocube (CuCl),-0.8544628218800123,,,,,, 43.896443035693665, KHCO3, 0.1M, H2,,Huan Wang,nl9b01197 1..8,Nano Lett. 2019.19:3925-3932
 Cu nanocube (CuCl),-0.8328947562766042,,,,,, 46.59041294580216, KHCO3, 0.1M, H2,,Huan Wang,nl9b01197 1..8,Nano Lett. 2019.19:3925-3932
 Cu nanocube (CuCl),-0.7942204130344233,,,,,, 45.95564798430809, KHCO3, 0.1M, H2,,Huan Wang,nl9b01197 1..8,Nano Lett. 2019.19:3925-3932
 Cu nanocube (CuCl),-0.7577675108339562,,,,,, 43.169748226835054, KHCO3, 0.1M, H2,,Huan Wang,nl9b01197 1..8,Nano Lett. 2019.19:3925-3932
 Cu nanocube (CuCl),-0.722255176223491,,,,,, 34.79219777914969, KHCO3, 0.1M, H2,,Huan Wang,nl9b01197 1..8,Nano Lett. 2019.19:3925-3932
 Cu nanocube (CuCl),-0.6695373080979208,,,,,, 32.11819720606522, KHCO3, 0.1M, H2,,Huan Wang,nl9b01197 1..8,Nano Lett. 2019.19:3925-3932
 Cu nanocube (CuCl),-0.5973203867434318,,,,,, 43.858040464493825, KHCO3, 0.1M, H2,,Huan Wang,nl9b01197 1..8,Nano Lett. 2019.19:3925-3932
 Cu nanocube (CuCl),-0.5321175473163988,,,,,, 57.31642832455488, KHCO3, 0.1M, H2,,Huan Wang,nl9b01197 1..8,Nano Lett. 2019.19:3925-3932
 Cu nanodendrite (CuBr),-0.8998546610382281,,,,,, 33.239079638070535, KHCO3, 0.1M, H2,,Huan Wang,nl9b01197 1..8,Nano Lett. 2019.19:3925-3932
 Cu nanodendrite (CuBr),-0.8493416913083164,,,,,, 29.91932506004092, KHCO3, 0.1M, H2,,Huan Wang,nl9b01197 1..8,Nano Lett. 2019.19:3925-3932
 Cu nanodendrite (CuBr),-0.8286586572688678,,,,,, 32.07542264983648, KHCO3, 0.1M, H2,,Huan Wang,nl9b01197 1..8,Nano Lett. 2019.19:3925-3932
 Cu nanodendrite (CuBr),-0.8150381514774648,,,,,, 31.5414496675223, KHCO3, 0.1M, H2,,Huan Wang,nl9b01197 1..8,Nano Lett. 2019.19:3925-3932
 Cu nanodendrite (CuBr),-0.8027138801662532,,,,,, 33.05013898776731, KHCO3, 0.1M, H2,,Huan Wang,nl9b01197 1..8,Nano Lett. 2019.19:3925-3932
 Cu nanodendrite (CuBr),-0.7671211955606625,,,,,, 31.984438096532216, KHCO3, 0.1M, H2,,Huan Wang,nl9b01197 1..8,Nano Lett. 2019.19:3925-3932
 Cu nanodendrite (CuBr),-0.7310653168655228,,,,,, 33.06939935424599, KHCO3, 0.1M, H2,,Huan Wang,nl9b01197 1..8,Nano Lett. 2019.19:3925-3932
 Cu nanodendrite (CuBr),-0.6967582321819449,,,,,, 35.01410555980604, KHCO3, 0.1M, H2,,Huan Wang,nl9b01197 1..8,Nano Lett. 2019.19:3925-3932
 Cu nanodendrite (CuBr),-0.6501079703059501,,,,,, 40.187936275364166, KHCO3, 0.1M, H2,,Huan Wang,nl9b01197 1..8,Nano Lett. 2019.19:3925-3932
 Cu nanodendrite (CuBr),-0.6004067718503241,,,,,, 42.996995737314535, KHCO3, 0.1M, H2,,Huan Wang,nl9b01197 1..8,Nano Lett. 2019.19:3925-3932
 Cu nanodendrite (CuBr),-0.5603723867788803,,,,,, 46.12603723867787, KHCO3, 0.1M, H2,,Huan Wang,nl9b01197 1..8,Nano Lett. 2019.19:3925-3932
 Cu nanofiber (CuI),-0.851340988245859,,,,,, 47.98330374365986, KHCO3, 0.1M, H2,,Huan Wang,nl9b01197 1..8,Nano Lett. 2019.19:3925-3932
 Cu nanofiber (CuI),-0.8135930331827753,,,,,, 43.04721448426825, KHCO3, 0.1M, H2,,Huan Wang,nl9b01197 1..8,Nano Lett. 2019.19:3925-3932
 Cu nanofiber (CuI),-0.7811115476531597,,,,,, 38.862397679303086, KHCO3, 0.1M, H2,,Huan Wang,nl9b01197 1..8,Nano Lett. 2019.19:3925-3932
 Cu nanofiber (CuI),-0.7596155607218497,,,,,, 34.99720842847816, KHCO3, 0.1M, H2,,Huan Wang,nl9b01197 1..8,Nano Lett. 2019.19:3925-3932
 Cu nanofiber (CuI),-0.7350532761824297,,,,,, 30.16510151571991, KHCO3, 0.1M, H2,,Huan Wang,nl9b01197 1..8,Nano Lett. 2019.19:3925-3932
 Cu nanofiber (CuI),-0.6801092405448437,,,,,, 30.072344536052625, KHCO3, 0.1M, H2,,Huan Wang,nl9b01197 1..8,Nano Lett. 2019.19:3925-3932
 Cu nanofiber (CuI),-0.6440190949400178,,,,,, 34.27559457519365, KHCO3, 0.1M, H2,,Huan Wang,nl9b01197 1..8,Nano Lett. 2019.19:3925-3932
 Cu nanofiber (CuI),-0.628944017913322,,,,,, 46.10760400450192, KHCO3, 0.1M, H2,,Huan Wang,nl9b01197 1..8,Nano Lett. 2019.19:3925-3932
 Cu nanofiber (CuI),-0.6099991433272578,,,,,, 50.09119133637991, KHCO3, 0.1M, H2,,Huan Wang,nl9b01197 1..8,Nano Lett. 2019.19:3925-3932
 Cu nanofiber (CuI),-0.5800959473471203,,,,,, 51.2820255288477, KHCO3, 0.1M, H2,,Huan Wang,nl9b01197 1..8,Nano Lett. 2019.19:3925-3932
 Cu nanofiber (CuI),-0.5341617457218051,,,,,, 71.29437343251041, KHCO3, 0.1M, H2,,Huan Wang,nl9b01197 1..8,Nano Lett. 2019.19:3925-3932
 Cu foil,-0.9383259911894274,,,,,, -0.4207573632538555, KHCO3, 0.1M, CO,,Huan Wang,nl9b01197 1..8,Nano Lett. 2019.19:3925-3932
 Cu foil,-0.9,,,,,, 1.093969144460047, KHCO3, 0.1M, CO,,Huan Wang,nl9b01197 1..8,Nano Lett. 2019.19:3925-3932
 Cu foil,-0.8621145374449339,,,,,, 4.165497896213196, KHCO3, 0.1M, CO,,Huan Wang,nl9b01197 1..8,Nano Lett. 2019.19:3925-3932
 Cu foil,-0.8202643171806168,,,,,, 7.1528751753156, KHCO3, 0.1M, CO,,Huan Wang,nl9b01197 1..8,Nano Lett. 2019.19:3925-3932
 Cu foil,-0.7612334801762115,,,,,, -0.4207573632538413, KHCO3, 0.1M, CO,,Huan Wang,nl9b01197 1..8,Nano Lett. 2019.19:3925-3932
 Cu foil,-0.6863436123348017,,,,,, -0.42075736325381285, KHCO3, 0.1M, CO,,Huan Wang,nl9b01197 1..8,Nano Lett. 2019.19:3925-3932
 Cu foil,-0.639647577092511,,,,,, -0.42075736325382706, KHCO3, 0.1M, CO,,Huan Wang,nl9b01197 1..8,Nano Lett. 2019.19:3925-3932
 Cu foil,-0.6096916299559471,,,,,, -0.42075736325381285, KHCO3, 0.1M, CO,,Huan Wang,nl9b01197 1..8,Nano Lett. 2019.19:3925-3932
 Cu foil,-0.559911894273128,,,,,, -0.4628330995791998, KHCO3, 0.1M, CO,,Huan Wang,nl9b01197 1..8,Nano Lett. 2019.19:3925-3932
 Cu nanocube (CuCl),-0.9,,,,,, 5.007012622720907, KHCO3, 0.1M, CO,,Huan Wang,nl9b01197 1..8,Nano Lett. 2019.19:3925-3932
 Cu nanocube (CuCl),-0.8550660792951542,,,,,, 5.638148667601726, KHCO3, 0.1M, CO,,Huan Wang,nl9b01197 1..8,Nano Lett. 2019.19:3925-3932
 Cu nanocube (CuCl),-0.8334801762114539,,,,,, 6.858345021037891, KHCO3, 0.1M, CO,,Huan Wang,nl9b01197 1..8,Nano Lett. 2019.19:3925-3932
 Cu nanocube (CuCl),-0.7947136563876653,,,,,, 10.813464235624138, KHCO3, 0.1M, CO,,Huan Wang,nl9b01197 1..8,Nano Lett. 2019.19:3925-3932
 Cu nanocube (CuCl),-0.7581497797356829,,,,,, 13.92706872370269, KHCO3, 0.1M, CO,,Huan Wang,nl9b01197 1..8,Nano Lett. 2019.19:3925-3932
 Cu nanocube (CuCl),-0.7229074889867842,,,,,, 16.704067321178144, KHCO3, 0.1M, CO,,Huan Wang,nl9b01197 1..8,Nano Lett. 2019.19:3925-3932
 Cu nanocube (CuCl),-0.6696035242290749,,,,,, 13.295932678821913, KHCO3, 0.1M, CO,,Huan Wang,nl9b01197 1..8,Nano Lett. 2019.19:3925-3932
 Cu nanocube (CuCl),-0.5973568281938328,,,,,, 3.6605890603085953, KHCO3, 0.1M, CO,,Huan Wang,nl9b01197 1..8,Nano Lett. 2019.19:3925-3932
 Cu nanocube (CuCl),-0.5321585903083703,,,,,, 2.356241234221642, KHCO3, 0.1M, CO,,Huan Wang,nl9b01197 1..8,Nano Lett. 2019.19:3925-3932
 Cu nanodendrite (CuBr),-0.9004405286343613,,,,,, 7.363253856942507, KHCO3, 0.1M, CO,,Huan Wang,nl9b01197 1..8,Nano Lett. 2019.19:3925-3932
 Cu nanodendrite (CuBr),-0.8502202643171807,,,,,, 6.479663394109423, KHCO3, 0.1M, CO,,Huan Wang,nl9b01197 1..8,Nano Lett. 2019.19:3925-3932
 Cu nanodendrite (CuBr),-0.8295154185022027,,,,,, 5.848527349228647, KHCO3, 0.1M, CO,,Huan Wang,nl9b01197 1..8,Nano Lett. 2019.19:3925-3932
 Cu nanodendrite (CuBr),-0.8154185022026432,,,,,, 6.395511921458663, KHCO3, 0.1M, CO,,Huan Wang,nl9b01197 1..8,Nano Lett. 2019.19:3925-3932
 Cu nanodendrite (CuBr),-0.8030837004405287,,,,,, 7.026647966339453, KHCO3, 0.1M, CO,,Huan Wang,nl9b01197 1..8,Nano Lett. 2019.19:3925-3932
 Cu nanodendrite (CuBr),-0.7674008810572688,,,,,, 6.016830294530166, KHCO3, 0.1M, CO,,Huan Wang,nl9b01197 1..8,Nano Lett. 2019.19:3925-3932
 Cu nanodendrite (CuBr),-0.7312775330396477,,,,,, 8.667601683029488, KHCO3, 0.1M, CO,,Huan Wang,nl9b01197 1..8,Nano Lett. 2019.19:3925-3932
 Cu nanodendrite (CuBr),-0.6973568281938325,,,,,, 6.9845722300140665, KHCO3, 0.1M, CO,,Huan Wang,nl9b01197 1..8,Nano Lett. 2019.19:3925-3932
 Cu nanodendrite (CuBr),-0.6502202643171808,,,,,, 13.001402524544218, KHCO3, 0.1M, CO,,Huan Wang,nl9b01197 1..8,Nano Lett. 2019.19:3925-3932
 Cu nanodendrite (CuBr),-0.6,,,,,, 11.192145862552635, KHCO3, 0.1M, CO,,Huan Wang,nl9b01197 1..8,Nano Lett. 2019.19:3925-3932
 Cu nanodendrite (CuBr),-0.5603524229074894,,,,,, 14.978962131837377, KHCO3, 0.1M, CO,,Huan Wang,nl9b01197 1..8,Nano Lett. 2019.19:3925-3932
 Cu nanofiber (CuI),-0.8524229074889869,,,,,, 0.4628330995792709, KHCO3, 0.1M, CO,,Huan Wang,nl9b01197 1..8,Nano Lett. 2019.19:3925-3932
 Cu nanofiber (CuI),-0.8140969162995595,,,,,, 1.7251051893408515, KHCO3, 0.1M, CO,,Huan Wang,nl9b01197 1..8,Nano Lett. 2019.19:3925-3932
 Cu nanofiber (CuI),-0.7814977973568282,,,,,, 2.019635343618532, KHCO3, 0.1M, CO,,Huan Wang,nl9b01197 1..8,Nano Lett. 2019.19:3925-3932
 Cu nanofiber (CuI),-0.760352422907489,,,,,, 6.732117812061745, KHCO3, 0.1M, CO,,Huan Wang,nl9b01197 1..8,Nano Lett. 2019.19:3925-3932
 Cu nanofiber (CuI),-0.7352422907488987,,,,,, 7.026647966339453, KHCO3, 0.1M, CO,,Huan Wang,nl9b01197 1..8,Nano Lett. 2019.19:3925-3932
 Cu nanofiber (CuI),-0.6801762114537446,,,,,, 8.330995792426392, KHCO3, 0.1M, CO,,Huan Wang,nl9b01197 1..8,Nano Lett. 2019.19:3925-3932
 Cu nanofiber (CuI),-0.6440528634361236,,,,,, 7.237026647966374, KHCO3, 0.1M, CO,,Huan Wang,nl9b01197 1..8,Nano Lett. 2019.19:3925-3932
 Cu nanofiber (CuI),-0.6295154185022026,,,,,, 7.279102384291761, KHCO3, 0.1M, CO,,Huan Wang,nl9b01197 1..8,Nano Lett. 2019.19:3925-3932
 Cu nanofiber (CuI),-0.6101321585903086,,,,,, 7.7840112201963905, KHCO3, 0.1M, CO,,Huan Wang,nl9b01197 1..8,Nano Lett. 2019.19:3925-3932
 Cu nanofiber (CuI),-0.5801762114537448,,,,,, 5.722300140252486, KHCO3, 0.1M, CO,,Huan Wang,nl9b01197 1..8,Nano Lett. 2019.19:3925-3932
 Cu nanofiber (CuI),-0.5343612334801764,,,,,, 7.105427357601002e-14, KHCO3, 0.1M, CO,,Huan Wang,nl9b01197 1..8,Nano Lett. 2019.19:3925-3932
 Cu foil,-0.9383259911894274,,,,,, 8.081632653061206, KHCO3, 0.1M, HCOO-,,Huan Wang,nl9b01197 1..8,Nano Lett. 2019.19:3925-3932
 Cu foil,-0.9004405286343612,,,,,, 7.918367346938794, KHCO3, 0.1M, HCOO-,,Huan Wang,nl9b01197 1..8,Nano Lett. 2019.19:3925-3932
 Cu foil,-0.862555066079295,,,,,, 28.16326530612244, KHCO3, 0.1M, HCOO-,,Huan Wang,nl9b01197 1..8,Nano Lett. 2019.19:3925-3932
 Cu foil,-0.820704845814978,,,,,, 42.12244897959181, KHCO3, 0.1M, HCOO-,,Huan Wang,nl9b01197 1..8,Nano Lett. 2019.19:3925-3932
 Cu foil,-0.7616740088105725,,,,,, 15.102040816326507, KHCO3, 0.1M, HCOO-,,Huan Wang,nl9b01197 1..8,Nano Lett. 2019.19:3925-3932
 Cu foil,-0.6863436123348018,,,,,, 5.795918367346957, KHCO3, 0.1M, HCOO-,,Huan Wang,nl9b01197 1..8,Nano Lett. 2019.19:3925-3932
 Cu foil,-0.6405286343612334,,,,,, 4.653061224489733, KHCO3, 0.1M, HCOO-,,Huan Wang,nl9b01197 1..8,Nano Lett. 2019.19:3925-3932
 Cu foil,-0.6101321585903088,,,,,, 2.842170943040401e-14, KHCO3, 0.1M, HCOO-,,Huan Wang,nl9b01197 1..8,Nano Lett. 2019.19:3925-3932
 Cu foil,-0.5607929515418502,,,,,, 0.08163265306123435, KHCO3, 0.1M, HCOO-,,Huan Wang,nl9b01197 1..8,Nano Lett. 2019.19:3925-3932
 Cu nanocube (CuCl),-0.9004405286343612,,,,,, 22.53061224489798, KHCO3, 0.1M, HCOO-,,Huan Wang,nl9b01197 1..8,Nano Lett. 2019.19:3925-3932
 Cu nanocube (CuCl),-0.855066079295154,,,,,, 27.0204081632653, KHCO3, 0.1M, HCOO-,,Huan Wang,nl9b01197 1..8,Nano Lett. 2019.19:3925-3932
 Cu nanocube (CuCl),-0.8334801762114542,,,,,, 24.979591836734727, KHCO3, 0.1M, HCOO-,,Huan Wang,nl9b01197 1..8,Nano Lett. 2019.19:3925-3932
 Cu nanocube (CuCl),-0.7951541850220262,,,,,, 23.67346938775509, KHCO3, 0.1M, HCOO-,,Huan Wang,nl9b01197 1..8,Nano Lett. 2019.19:3925-3932
 Cu nanocube (CuCl),-0.758149779735683,,,,,, 25.2244897959184, KHCO3, 0.1M, HCOO-,,Huan Wang,nl9b01197 1..8,Nano Lett. 2019.19:3925-3932
 Cu nanocube (CuCl),-0.7229074889867844,,,,,, 23.510204081632707, KHCO3, 0.1M, HCOO-,,Huan Wang,nl9b01197 1..8,Nano Lett. 2019.19:3925-3932
 Cu nanocube (CuCl),-0.670044052863436,,,,,, 31.265306122449033, KHCO3, 0.1M, HCOO-,,Huan Wang,nl9b01197 1..8,Nano Lett. 2019.19:3925-3932
 Cu nanocube (CuCl),-0.5973568281938331,,,,,, 37.46938775510205, KHCO3, 0.1M, HCOO-,,Huan Wang,nl9b01197 1..8,Nano Lett. 2019.19:3925-3932
 Cu nanodendrite (CuBr),-0.9004405286343614,,,,,, 11.102040816326564, KHCO3, 0.1M, HCOO-,,Huan Wang,nl9b01197 1..8,Nano Lett. 2019.19:3925-3932
 Cu nanodendrite (CuBr),-0.8502202643171807,,,,,, 12.489795918367377, KHCO3, 0.1M, HCOO-,,Huan Wang,nl9b01197 1..8,Nano Lett. 2019.19:3925-3932
 Cu nanodendrite (CuBr),-0.8295154185022026,,,,,, 15.102040816326564, KHCO3, 0.1M, HCOO-,,Huan Wang,nl9b01197 1..8,Nano Lett. 2019.19:3925-3932
 Cu nanodendrite (CuBr),-0.8026431718061676,,,,,, 24.24489795918373, KHCO3, 0.1M, HCOO-,,Huan Wang,nl9b01197 1..8,Nano Lett. 2019.19:3925-3932
 Cu nanodendrite (CuBr),-0.7674008810572688,,,,,, 26.775510204081627, KHCO3, 0.1M, HCOO-,,Huan Wang,nl9b01197 1..8,Nano Lett. 2019.19:3925-3932
 Cu nanodendrite (CuBr),-0.7312775330396475,,,,,, 28.16326530612244, KHCO3, 0.1M, HCOO-,,Huan Wang,nl9b01197 1..8,Nano Lett. 2019.19:3925-3932
 Cu nanodendrite (CuBr),-0.6969162995594718,,,,,, 26.20408163265307, KHCO3, 0.1M, HCOO-,,Huan Wang,nl9b01197 1..8,Nano Lett. 2019.19:3925-3932
 Cu nanodendrite (CuBr),-0.6502202643171805,,,,,, 29.14285714285714, KHCO3, 0.1M, HCOO-,,Huan Wang,nl9b01197 1..8,Nano Lett. 2019.19:3925-3932
 Cu nanodendrite (CuBr),-0.6004405286343617,,,,,, 36.571428571428584, KHCO3, 0.1M, HCOO-,,Huan Wang,nl9b01197 1..8,Nano Lett. 2019.19:3925-3932
 Cu nanodendrite (CuBr),-0.560352422907489,,,,,, 37.06122448979589, KHCO3, 0.1M, HCOO-,,Huan Wang,nl9b01197 1..8,Nano Lett. 2019.19:3925-3932
 Cu nanofiber (CuI),-0.8524229074889869,,,,,, 3.9183673469387656, KHCO3, 0.1M, HCOO-,,Huan Wang,nl9b01197 1..8,Nano Lett. 2019.19:3925-3932
 Cu nanofiber (CuI),-0.8140969162995596,,,,,, 5.469387755102048, KHCO3, 0.1M, HCOO-,,Huan Wang,nl9b01197 1..8,Nano Lett. 2019.19:3925-3932
 Cu nanofiber (CuI),-0.7810572687224672,,,,,, 6.36734693877554, KHCO3, 0.1M, HCOO-,,Huan Wang,nl9b01197 1..8,Nano Lett. 2019.19:3925-3932
 Cu nanofiber (CuI),-0.7603524229074891,,,,,, 8.48979591836735, KHCO3, 0.1M, HCOO-,,Huan Wang,nl9b01197 1..8,Nano Lett. 2019.19:3925-3932
 Cu nanofiber (CuI),-0.7352422907488988,,,,,, 5.387755102040813, KHCO3, 0.1M, HCOO-,,Huan Wang,nl9b01197 1..8,Nano Lett. 2019.19:3925-3932
 Cu nanofiber (CuI),-0.680616740088106,,,,,, 10.693877551020392, KHCO3, 0.1M, HCOO-,,Huan Wang,nl9b01197 1..8,Nano Lett. 2019.19:3925-3932
 Cu nanofiber (CuI),-0.6440528634361233,,,,,, 9.061224489795932, KHCO3, 0.1M, HCOO-,,Huan Wang,nl9b01197 1..8,Nano Lett. 2019.19:3925-3932
 Cu nanofiber (CuI),-0.6290748898678414,,,,,, 11.591836734693856, KHCO3, 0.1M, HCOO-,,Huan Wang,nl9b01197 1..8,Nano Lett. 2019.19:3925-3932
 Cu nanofiber (CuI),-0.6101321585903083,,,,,, 12.081632653061234, KHCO3, 0.1M, HCOO-,,Huan Wang,nl9b01197 1..8,Nano Lett. 2019.19:3925-3932
 Cu nanofiber (CuI),-0.580176211453745,,,,,, 10.938775510204095, KHCO3, 0.1M, HCOO-,,Huan Wang,nl9b01197 1..8,Nano Lett. 2019.19:3925-3932
 Cu nanofiber (CuI),-0.5343612334801762,,,,,, 10.040816326530631, KHCO3, 0.1M, HCOO-,,Huan Wang,nl9b01197 1..8,Nano Lett. 2019.19:3925-3932
 Cu foil,-0.938348337976251,,,,,, 0.06839945280441384, KHCO3, 0.1M, C2H4,,Huan Wang,nl9b01197 1..8,Nano Lett. 2019.19:3925-3932
 Cu foil,-0.8999625952275733,,,,,, 2.05198358413125, KHCO3, 0.1M, C2H4,,Huan Wang,nl9b01197 1..8,Nano Lett. 2019.19:3925-3932
 Cu foil,-0.8620178668118614,,,,,, 4.035567715458285, KHCO3, 0.1M, C2H4,,Huan Wang,nl9b01197 1..8,Nano Lett. 2019.19:3925-3932
 Cu foil,-0.8201353811440731,,,,,, 2.4623803009575624, KHCO3, 0.1M, C2H4,,Huan Wang,nl9b01197 1..8,Nano Lett. 2019.19:3925-3932
 Cu foil,-0.7610617827295528,,,,,, -0.06839945280441384, KHCO3, 0.1M, C2H4,,Huan Wang,nl9b01197 1..8,Nano Lett. 2019.19:3925-3932
 Cu foil,-0.6856471251868351,,,,,, 0.06839945280430015, KHCO3, 0.1M, C2H4,,Huan Wang,nl9b01197 1..8,Nano Lett. 2019.19:3925-3932
 Cu foil,-0.6397828411639519,,,,,, -0.06839945280441384, KHCO3, 0.1M, C2H4,,Huan Wang,nl9b01197 1..8,Nano Lett. 2019.19:3925-3932
 Cu foil,-0.6102336742496798,,,,,, 0.06839945280447068, KHCO3, 0.1M, C2H4,,Huan Wang,nl9b01197 1..8,Nano Lett. 2019.19:3925-3932
 Cu foil,-0.5595170259586104,,,,,, 0.06839945280432857, KHCO3, 0.1M, C2H4,,Huan Wang,nl9b01197 1..8,Nano Lett. 2019.19:3925-3932
 Cu nanocube (CuCl),-0.9002081394594708,,,,,, 24.21340629274968, KHCO3, 0.1M, C2H4,,Huan Wang,nl9b01197 1..8,Nano Lett. 2019.19:3925-3932
 Cu nanocube (CuCl),-0.8549031171146441,,,,,, 10.670314637482903, KHCO3, 0.1M, C2H4,,Huan Wang,nl9b01197 1..8,Nano Lett. 2019.19:3925-3932
 Cu nanocube (CuCl),-0.8332976379187863,,,,,, 10.191518467852262, KHCO3, 0.1M, C2H4,,Huan Wang,nl9b01197 1..8,Nano Lett. 2019.19:3925-3932
 Cu nanocube (CuCl),-0.7945070790040074,,,,,, 8.071135430916484, KHCO3, 0.1M, C2H4,,Huan Wang,nl9b01197 1..8,Nano Lett. 2019.19:3925-3932
 Cu nanocube (CuCl),-0.7574534287959433,,,,,, 9.028727770177823, KHCO3, 0.1M, C2H4,,Huan Wang,nl9b01197 1..8,Nano Lett. 2019.19:3925-3932
 Cu nanocube (CuCl),-0.722633205483419,,,,,, 6.771545827633474, KHCO3, 0.1M, C2H4,,Huan Wang,nl9b01197 1..8,Nano Lett. 2019.19:3925-3932
 Cu nanocube (CuCl),-0.6692921900946731,,,,,, 4.309165526675827, KHCO3, 0.1M, C2H4,,Huan Wang,nl9b01197 1..8,Nano Lett. 2019.19:3925-3932
 Cu nanocube (CuCl),-0.5965634365333012,,,,,, -0.06839945280438542, KHCO3, 0.1M, C2H4,,Huan Wang,nl9b01197 1..8,Nano Lett. 2019.19:3925-3932
 Cu nanocube (CuCl),-0.5312921086487981,,,,,, 0.06839945280447068, KHCO3, 0.1M, C2H4,,Huan Wang,nl9b01197 1..8,Nano Lett. 2019.19:3925-3932
 Cu nanodendrite (CuBr),-0.9001653049620144,,,,,, 29.069767441860477, KHCO3, 0.1M, C2H4,,Huan Wang,nl9b01197 1..8,Nano Lett. 2019.19:3925-3932
 Cu nanodendrite (CuBr),-0.8749478520158608,,,,,, 38.0984952120383, KHCO3, 0.1M, C2H4,,Huan Wang,nl9b01197 1..8,Nano Lett. 2019.19:3925-3932
 Cu nanodendrite (CuBr),-0.8498058119173414,,,,,, 38.57729138166897, KHCO3, 0.1M, C2H4,,Huan Wang,nl9b01197 1..8,Nano Lett. 2019.19:3925-3932
 Cu nanodendrite (CuBr),-0.8287125367826164,,,,,, 30.02735978112179, KHCO3, 0.1M, C2H4,,Huan Wang,nl9b01197 1..8,Nano Lett. 2019.19:3925-3932
 Cu nanodendrite (CuBr),-0.8146338630834502,,,,,, 26.19699042407666, KHCO3, 0.1M, C2H4,,Huan Wang,nl9b01197 1..8,Nano Lett. 2019.19:3925-3932
 Cu nanodendrite (CuBr),-0.8032537627240327,,,,,, 16.415868673050596, KHCO3, 0.1M, C2H4,,Huan Wang,nl9b01197 1..8,Nano Lett. 2019.19:3925-3932
