Repository: MaxDreger92/TableDataExtraction

File: Final_result_CO2RR.csv (part 5 of 10)
cat,pot(V vs. RHE),pot(V vs. SHE),pot(V vs. Ag/AgCl),pot(V vs. Fc/Fc),jtotal(mA cm^-2),jpartial(mA cm^2),FE,elect,conc,prod,pH,Author,Title,Subject
 Cu nanodendrite (CuBr),-0.7671346285238538,,,,,, 11.422708618331142, KHCO3, 0.1M, C2H4,,Huan Wang,nl9b01197 1..8,Nano Lett. 2019.19:3925-3932
 Cu nanodendrite (CuBr),-0.7305557776044957,,,,,, 8.549931600547267, KHCO3, 0.1M, C2H4,,Huan Wang,nl9b01197 1..8,Nano Lett. 2019.19:3925-3932
 Cu nanodendrite (CuBr),-0.696626029196838,,,,,, 5.335157318741437, KHCO3, 0.1M, C2H4,,Huan Wang,nl9b01197 1..8,Nano Lett. 2019.19:3925-3932
 Cu nanodendrite (CuBr),-0.6494851564891999,,,,,, -0.06839945280432857, KHCO3, 0.1M, C2H4,,Huan Wang,nl9b01197 1..8,Nano Lett. 2019.19:3925-3932
 Cu nanodendrite (CuBr),-0.600090344591466,,,,,, 0.06839945280438542, KHCO3, 0.1M, C2H4,,Huan Wang,nl9b01197 1..8,Nano Lett. 2019.19:3925-3932
 Cu nanofiber (CuI),-0.8522184197388603,,,,,, 15.047879616963058, KHCO3, 0.1M, C2H4,,Huan Wang,nl9b01197 1..8,Nano Lett. 2019.19:3925-3932
 Cu nanofiber (CuI),-0.8138586190097689,,,,,, 14.090287277701747, KHCO3, 0.1M, C2H4,,Huan Wang,nl9b01197 1..8,Nano Lett. 2019.19:3925-3932
 Cu nanofiber (CuI),-0.7812374343342627,,,,,, 12.517099863201167, KHCO3, 0.1M, C2H4,,Huan Wang,nl9b01197 1..8,Nano Lett. 2019.19:3925-3932
 Cu nanofiber (CuI),-0.7596216989911269,,,,,, 13.201094391244822, KHCO3, 0.1M, C2H4,,Huan Wang,nl9b01197 1..8,Nano Lett. 2019.19:3925-3932
 Cu nanofiber (CuI),-0.734940582217349,,,,,, 11.422708618331086, KHCO3, 0.1M, C2H4,,Huan Wang,nl9b01197 1..8,Nano Lett. 2019.19:3925-3932
 Cu nanofiber (CuI),-0.6803290111716584,,,,,, 3.009575923392532, KHCO3, 0.1M, C2H4,,Huan Wang,nl9b01197 1..8,Nano Lett. 2019.19:3925-3932
 Cu nanofiber (CuI),-0.6441658358684618,,,,,, 3.009575923392589, KHCO3, 0.1M, C2H4,,Huan Wang,nl9b01197 1..8,Nano Lett. 2019.19:3925-3932
 Cu nanofiber (CuI),-0.6291858278143697,,,,,, 1.3679890560875094, KHCO3, 0.1M, C2H4,,Huan Wang,nl9b01197 1..8,Nano Lett. 2019.19:3925-3932
 Cu nanofiber (CuI),-0.5798036852750381,,,,,, 0.06839945280432857, KHCO3, 0.1M, C2H4,,Huan Wang,nl9b01197 1..8,Nano Lett. 2019.19:3925-3932
 Cu nanofiber (CuI),-0.5339394012521549,,,,,, -0.06839945280438542, KHCO3, 0.1M, C2H4,,Huan Wang,nl9b01197 1..8,Nano Lett. 2019.19:3925-3932
 Cu foil,-0.8621785891198184,,,,,, -0.024311897330875354, KHCO3, 0.1M, C2H6,,Huan Wang,nl9b01197 1..8,Nano Lett. 2019.19:3925-3932
 Cu foil,-0.8199348441151535,,,,,, 0.01926717863463523, KHCO3, 0.1M, C2H6,,Huan Wang,nl9b01197 1..8,Nano Lett. 2019.19:3925-3932
 Cu foil,-0.7609681605314582,,,,,, -0.05227057926140333, KHCO3, 0.1M, C2H6,,Huan Wang,nl9b01197 1..8,Nano Lett. 2019.19:3925-3932
 Cu foil,-0.6861610602418431,,,,,, -0.017686905308238465, KHCO3, 0.1M, C2H6,,Huan Wang,nl9b01197 1..8,Nano Lett. 2019.19:3925-3932
 Cu foil,-0.6403963447062365,,,,,, -0.03032909192029365, KHCO3, 0.1M, C2H6,,Huan Wang,nl9b01197 1..8,Nano Lett. 2019.19:3925-3932
 Cu foil,-0.610473261471417,,,,,, -0.0385951370128339, KHCO3, 0.1M, C2H6,,Huan Wang,nl9b01197 1..8,Nano Lett. 2019.19:3925-3932
 Cu foil,-0.5603080925189252,,,,,, -0.052452918491354694, KHCO3, 0.1M, C2H6,,Huan Wang,nl9b01197 1..8,Nano Lett. 2019.19:3925-3932
 Cu nanocube (CuCl),-0.9004625338467198,,,,,, -0.013736221992019182, KHCO3, 0.1M, C2H6,,Huan Wang,nl9b01197 1..8,Nano Lett. 2019.19:3925-3932
 Cu nanocube (CuCl),-0.8542583807668582,,,,,, 0.028748818593669512, KHCO3, 0.1M, C2H6,,Huan Wang,nl9b01197 1..8,Nano Lett. 2019.19:3925-3932
 Cu nanocube (CuCl),-0.8331355965683759,,,,,, -0.03233482345009975, KHCO3, 0.1M, C2H6,,Huan Wang,nl9b01197 1..8,Nano Lett. 2019.19:3925-3932
 Cu nanocube (CuCl),-0.7944122142972193,,,,,, 0.012216728408702692, KHCO3, 0.1M, C2H6,,Huan Wang,nl9b01197 1..8,Nano Lett. 2019.19:3925-3932
 Cu nanocube (CuCl),-0.7578884509370719,,,,,, 0.0021272910163929737, KHCO3, 0.1M, C2H6,,Huan Wang,nl9b01197 1..8,Nano Lett. 2019.19:3925-3932
 Cu nanocube (CuCl),-0.7231248689436783,,,,,, -0.0074759084292850275, KHCO3, 0.1M, C2H6,,Huan Wang,nl9b01197 1..8,Nano Lett. 2019.19:3925-3932
 Cu nanocube (CuCl),-0.6698793825993674,,,,,, -0.022184606314425537, KHCO3, 0.1M, C2H6,,Huan Wang,nl9b01197 1..8,Nano Lett. 2019.19:3925-3932
 Cu nanocube (CuCl),-0.5977119465624499,,,,,, -0.042120362125729116, KHCO3, 0.1M, C2H6,,Huan Wang,nl9b01197 1..8,Nano Lett. 2019.19:3925-3932
 Cu nanocube (CuCl),-0.5325852359925485,,,,,, -0.06011116615059109, KHCO3, 0.1M, C2H6,,Huan Wang,nl9b01197 1..8,Nano Lett. 2019.19:3925-3932
 Cu nanodendrite (CuBr),-0.9000468004023622,,,,,, 2.196093685896301, KHCO3, 0.1M, C2H6,,Huan Wang,nl9b01197 1..8,Nano Lett. 2019.19:3925-3932
 Cu nanodendrite (CuBr),-0.850327754765892,,,,,, 2.734845330748101, KHCO3, 0.1M, C2H6,,Huan Wang,nl9b01197 1..8,Nano Lett. 2019.19:3925-3932
 Cu nanodendrite (CuBr),-0.8291982847956435,,,,,, 2.0660250351762386, KHCO3, 0.1M, C2H6,,Huan Wang,nl9b01197 1..8,Nano Lett. 2019.19:3925-3932
 Cu nanodendrite (CuBr),-0.8151174416590441,,,,,, 2.1173839182876577, KHCO3, 0.1M, C2H6,,Huan Wang,nl9b01197 1..8,Nano Lett. 2019.19:3925-3932
 Cu nanodendrite (CuBr),-0.8027955642943323,,,,,, 2.0587314659769617, KHCO3, 0.1M, C2H6,,Huan Wang,nl9b01197 1..8,Nano Lett. 2019.19:3925-3932
 Cu nanodendrite (CuBr),-0.7675755264285521,,,,,, 0.557289466566516, KHCO3, 0.1M, C2H6,,Huan Wang,nl9b01197 1..8,Nano Lett. 2019.19:3925-3932
 Cu nanodendrite (CuBr),-0.7310730359785691,,,,,, 2.4809075631273174, KHCO3, 0.1M, C2H6,,Huan Wang,nl9b01197 1..8,Nano Lett. 2019.19:3925-3932
 Cu nanodendrite (CuBr),-0.6971865056813867,,,,,, 2.1953035492331025, KHCO3, 0.1M, C2H6,,Huan Wang,nl9b01197 1..8,Nano Lett. 2019.19:3925-3932
 Cu nanodendrite (CuBr),-0.6505173875650726,,,,,, -0.027533223727232325, KHCO3, 0.1M, C2H6,,Huan Wang,nl9b01197 1..8,Nano Lett. 2019.19:3925-3932
 Cu nanodendrite (CuBr),-0.601232309295958,,,,,, -0.041147886232522524, KHCO3, 0.1M, C2H6,,Huan Wang,nl9b01197 1..8,Nano Lett. 2019.19:3925-3932
 Cu nanofiber (CuI),-0.8520800347660135,,,,,, 2.017097341797921, KHCO3, 0.1M, C2H6,,Huan Wang,nl9b01197 1..8,Nano Lett. 2019.19:3925-3932
 Cu nanofiber (CuI),-0.8142695642396306,,,,,, 5.045326493586174, KHCO3, 0.1M, C2H6,,Huan Wang,nl9b01197 1..8,Nano Lett. 2019.19:3925-3932
 Cu nanofiber (CuI),-0.7813038470538541,,,,,, 8.461634306518277, KHCO3, 0.1M, C2H6,,Huan Wang,nl9b01197 1..8,Nano Lett. 2019.19:3925-3932
 Cu nanofiber (CuI),-0.76029775996256,,,,,, 19.008317707874255, KHCO3, 0.1M, C2H6,,Huan Wang,nl9b01197 1..8,Nano Lett. 2019.19:3925-3932
 Cu nanofiber (CuI),-0.7353361271755351,,,,,, 29.995897367325398, KHCO3, 0.1M, C2H6,,Huan Wang,nl9b01197 1..8,Nano Lett. 2019.19:3925-3932
 Cu nanofiber (CuI),-0.6802313884828467,,,,,, 20.975150201940664, KHCO3, 0.1M, C2H6,,Huan Wang,nl9b01197 1..8,Nano Lett. 2019.19:3925-3932
 Cu nanofiber (CuI),-0.6445482089729138,,,,,, 17.374132749037386, KHCO3, 0.1M, C2H6,,Huan Wang,nl9b01197 1..8,Nano Lett. 2019.19:3925-3932
 Cu nanofiber (CuI),-0.6295325733839426,,,,,, 12.452857711581884, KHCO3, 0.1M, C2H6,,Huan Wang,nl9b01197 1..8,Nano Lett. 2019.19:3925-3932
 Cu nanofiber (CuI),-0.610555921922342,,,,,, 7.475239852061975, KHCO3, 0.1M, C2H6,,Huan Wang,nl9b01197 1..8,Nano Lett. 2019.19:3925-3932
 Cu nanofiber (CuI),-0.5805896850697598,,,,,, 3.544309952379109, KHCO3, 0.1M, C2H6,,Huan Wang,nl9b01197 1..8,Nano Lett. 2019.19:3925-3932
 Cu nanofiber (CuI),-0.5352249002452465,,,,,, -0.11463059591508795, KHCO3, 0.1M, C2H6,,Huan Wang,nl9b01197 1..8,Nano Lett. 2019.19:3925-3932
 Cu foil,-0.9383259911894273,,,,,, -0.0012529079839680434, KHCO3, 0.1M, C2H5OH,,Huan Wang,nl9b01197 1..8,Nano Lett. 2019.19:3925-3932
 Cu foil,-0.8999999999999999,,,,,, -0.005290055932277937, KHCO3, 0.1M, C2H5OH,,Huan Wang,nl9b01197 1..8,Nano Lett. 2019.19:3925-3932
 Cu foil,-0.8625550660792951,,,,,, -0.009234395881776436, KHCO3, 0.1M, C2H5OH,,Huan Wang,nl9b01197 1..8,Nano Lett. 2019.19:3925-3932
 Cu foil,-0.8202643171806168,,,,,, -0.013689179824751818, KHCO3, 0.1M, C2H5OH,,Huan Wang,nl9b01197 1..8,Nano Lett. 2019.19:3925-3932
 Cu foil,-0.7612334801762114,,,,,, -0.019907315745172127, KHCO3, 0.1M, C2H5OH,,Huan Wang,nl9b01197 1..8,Nano Lett. 2019.19:3925-3932
 Cu foil,-0.6863436123348018,,,,,, -0.027795995644197546, KHCO3, 0.1M, C2H5OH,,Huan Wang,nl9b01197 1..8,Nano Lett. 2019.19:3925-3932
 Cu foil,-0.6405286343612333,,,,,, 0.009512819878239042, KHCO3, 0.1M, C2H5OH,,Huan Wang,nl9b01197 1..8,Nano Lett. 2019.19:3925-3932
 Cu foil,-0.6105726872246695,,,,,, 0.006357347918623191, KHCO3, 0.1M, C2H5OH,,Huan Wang,nl9b01197 1..8,Nano Lett. 2019.19:3925-3932
 Cu foil,-0.560352422907489,,,,,, 0.0010672919863452534, KHCO3, 0.1M, C2H5OH,,Huan Wang,nl9b01197 1..8,Nano Lett. 2019.19:3925-3932
 Cu nanocube (CuCl),-0.9004405286343612,,,,,, 5.767228258179472, KHCO3, 0.1M, C2H5OH,,Huan Wang,nl9b01197 1..8,Nano Lett. 2019.19:3925-3932
 Cu nanocube (CuCl),-0.8550660792951541,,,,,, 7.363572241746311, KHCO3, 0.1M, C2H5OH,,Huan Wang,nl9b01197 1..8,Nano Lett. 2019.19:3925-3932
 Cu nanocube (CuCl),-0.8334801762114536,,,,,, 6.265792827797867, KHCO3, 0.1M, C2H5OH,,Huan Wang,nl9b01197 1..8,Nano Lett. 2019.19:3925-3932
 Cu nanocube (CuCl),-0.7947136563876651,,,,,, 6.388113770232138, KHCO3, 0.1M, C2H5OH,,Huan Wang,nl9b01197 1..8,Nano Lett. 2019.19:3925-3932
 Cu nanocube (CuCl),-0.7581497797356826,,,,,, 6.215722912438764, KHCO3, 0.1M, C2H5OH,,Huan Wang,nl9b01197 1..8,Nano Lett. 2019.19:3925-3932
 Cu nanocube (CuCl),-0.7229074889867842,,,,,, 6.9704375587784, KHCO3, 0.1M, C2H5OH,,Huan Wang,nl9b01197 1..8,Nano Lett. 2019.19:3925-3932
 Cu nanocube (CuCl),-0.6700440528634358,,,,,, 7.133408404692403, KHCO3, 0.1M, C2H5OH,,Huan Wang,nl9b01197 1..8,Nano Lett. 2019.19:3925-3932
 Cu nanocube (CuCl),-0.5973568281938326,,,,,, 6.40945960995893, KHCO3, 0.1M, C2H5OH,,Huan Wang,nl9b01197 1..8,Nano Lett. 2019.19:3925-3932
 Cu nanodendrite (CuBr),-0.9004405286343612,,,,,, 7.831834999752573, KHCO3, 0.1M, C2H5OH,,Huan Wang,nl9b01197 1..8,Nano Lett. 2019.19:3925-3932
 Cu nanodendrite (CuBr),-0.8497797356828194,,,,,, 7.447285056674787, KHCO3, 0.1M, C2H5OH,,Huan Wang,nl9b01197 1..8,Nano Lett. 2019.19:3925-3932
 Cu nanodendrite (CuBr),-0.8295154185022026,,,,,, 9.76256620303917, KHCO3, 0.1M, C2H5OH,,Huan Wang,nl9b01197 1..8,Nano Lett. 2019.19:3925-3932
 Cu nanodendrite (CuBr),-0.8035242290748898,,,,,, 7.273873310894459, KHCO3, 0.1M, C2H5OH,,Huan Wang,nl9b01197 1..8,Nano Lett. 2019.19:3925-3932
 Cu nanodendrite (CuBr),-0.7674008810572686,,,,,, 7.059394025639847, KHCO3, 0.1M, C2H5OH,,Huan Wang,nl9b01197 1..8,Nano Lett. 2019.19:3925-3932
 Cu nanodendrite (CuBr),-0.7317180616740089,,,,,, 8.066871256744093, KHCO3, 0.1M, C2H5OH,,Huan Wang,nl9b01197 1..8,Nano Lett. 2019.19:3925-3932
 Cu nanodendrite (CuBr),-0.6973568281938326,,,,,, 4.776734890857767, KHCO3, 0.1M, C2H5OH,,Huan Wang,nl9b01197 1..8,Nano Lett. 2019.19:3925-3932
 Cu nanodendrite (CuBr),-0.6506607929515413,,,,,, 2.9600183141117497, KHCO3, 0.1M, C2H5OH,,Huan Wang,nl9b01197 1..8,Nano Lett. 2019.19:3925-3932
 Cu nanodendrite (CuBr),-0.6004405286343613,,,,,, 4.0923687076176805, KHCO3, 0.1M, C2H5OH,,Huan Wang,nl9b01197 1..8,Nano Lett. 2019.19:3925-3932
 Cu nanodendrite (CuBr),-0.560352422907489,,,,,, 0.08533695490774562, KHCO3, 0.1M, C2H5OH,,Huan Wang,nl9b01197 1..8,Nano Lett. 2019.19:3925-3932
 Cu nanofiber (CuI),-0.8524229074889867,,,,,, 18.61329381774985, KHCO3, 0.1M, C2H5OH,,Huan Wang,nl9b01197 1..8,Nano Lett. 2019.19:3925-3932
 Cu nanofiber (CuI),-0.8145374449339207,,,,,, 16.5025615007672, KHCO3, 0.1M, C2H5OH,,Huan Wang,nl9b01197 1..8,Nano Lett. 2019.19:3925-3932
 Cu nanofiber (CuI),-0.7814977973568281,,,,,, 12.496272212047756, KHCO3, 0.1M, C2H5OH,,Huan Wang,nl9b01197 1..8,Nano Lett. 2019.19:3925-3932
 Cu nanofiber (CuI),-0.760352422907489,,,,,, 9.544606617829032, KHCO3, 0.1M, C2H5OH,,Huan Wang,nl9b01197 1..8,Nano Lett. 2019.19:3925-3932
 Cu nanofiber (CuI),-0.7356828193832599,,,,,, 8.994255184873537, KHCO3, 0.1M, C2H5OH,,Huan Wang,nl9b01197 1..8,Nano Lett. 2019.19:3925-3932
 Cu nanofiber (CuI),-0.6801762114537445,,,,,, 9.409756595555109, KHCO3, 0.1M, C2H5OH,,Huan Wang,nl9b01197 1..8,Nano Lett. 2019.19:3925-3932
 Cu nanofiber (CuI),-0.6444933920704847,,,,,, 9.279593377221232, KHCO3, 0.1M, C2H5OH,,Huan Wang,nl9b01197 1..8,Nano Lett. 2019.19:3925-3932
 Cu nanofiber (CuI),-0.6295154185022025,,,,,, 9.109476315398723, KHCO3, 0.1M, C2H5OH,,Huan Wang,nl9b01197 1..8,Nano Lett. 2019.19:3925-3932
 Cu nanofiber (CuI),-0.6101321585903083,,,,,, 8.812490719200155, KHCO3, 0.1M, C2H5OH,,Huan Wang,nl9b01197 1..8,Nano Lett. 2019.19:3925-3932
 Cu nanofiber (CuI),-0.5806167400881056,,,,,, 0.5930895164084688, KHCO3, 0.1M, C2H5OH,,Huan Wang,nl9b01197 1..8,Nano Lett. 2019.19:3925-3932
 Cu nanofiber (CuI),-0.5343612334801764,,,,,, -0.04380537543929108, KHCO3, 0.1M, C2H5OH,,Huan Wang,nl9b01197 1..8,Nano Lett. 2019.19:3925-3932
 Cu foil,-0.9132275132275134,,,,,, 0.0064412238324962345, KHCO3, 0.1M, n-C3H7OH,,Huan Wang,nl9b01197 1..8,Nano Lett. 2019.19:3925-3932
 Cu foil,-0.8751322751322753,,,,,, 0.01306648263167176, KHCO3, 0.1M, n-C3H7OH,,Huan Wang,nl9b01197 1..8,Nano Lett. 2019.19:3925-3932
 Cu foil,-0.8370370370370372,,,,,, 0.054474350126511695, KHCO3, 0.1M, n-C3H7OH,,Huan Wang,nl9b01197 1..8,Nano Lett. 2019.19:3925-3932
 Cu foil,-0.7952380952380955,,,,,, 0.026961122613258226, KHCO3, 0.1M, n-C3H7OH,,Huan Wang,nl9b01197 1..8,Nano Lett. 2019.19:3925-3932
 Cu foil,-0.7359788359788361,,,,,, 0.037267080745337466, KHCO3, 0.1M, n-C3H7OH,,Huan Wang,nl9b01197 1..8,Nano Lett. 2019.19:3925-3932
 Cu foil,-0.6608465608465611,,,,,, 0.08511617207267363, KHCO3, 0.1M, n-C3H7OH,,Huan Wang,nl9b01197 1..8,Nano Lett. 2019.19:3925-3932
 Cu foil,-0.6148148148148149,,,,,, 0.058339084426009435, KHCO3, 0.1M, n-C3H7OH,,Huan Wang,nl9b01197 1..8,Nano Lett. 2019.19:3925-3932
 Cu foil,-0.5851851851851855,,,,,, 0.06349206349203484, KHCO3, 0.1M, n-C3H7OH,,Huan Wang,nl9b01197 1..8,Nano Lett. 2019.19:3925-3932
 Cu foil,-0.534920634920635,,,,,, 0.07223372440761011, KHCO3, 0.1M, n-C3H7OH,,Huan Wang,nl9b01197 1..8,Nano Lett. 2019.19:3925-3932
 Cu nanocube (CuCl),-0.9005291005291007,,,,,, 1.469519208649615, KHCO3, 0.1M, n-C3H7OH,,Huan Wang,nl9b01197 1..8,Nano Lett. 2019.19:3925-3932
 Cu nanocube (CuCl),-0.8550264550264552,,,,,, 1.6165631469979047, KHCO3, 0.1M, n-C3H7OH,,Huan Wang,nl9b01197 1..8,Nano Lett. 2019.19:3925-3932
 Cu nanocube (CuCl),-0.8333333333333335,,,,,, 3.2551184725097783, KHCO3, 0.1M, n-C3H7OH,,Huan Wang,nl9b01197 1..8,Nano Lett. 2019.19:3925-3932
 Cu nanocube (CuCl),-0.7947089947089949,,,,,, 0.9314009661835598, KHCO3, 0.1M, n-C3H7OH,,Huan Wang,nl9b01197 1..8,Nano Lett. 2019.19:3925-3932
 Cu nanocube (CuCl),-0.7582010582010584,,,,,, 0.7638371290545081, KHCO3, 0.1M, n-C3H7OH,,Huan Wang,nl9b01197 1..8,Nano Lett. 2019.19:3925-3932
 Cu nanocube (CuCl),-0.7227513227513229,,,,,, 0.35261099608925406, KHCO3, 0.1M, n-C3H7OH,,Huan Wang,nl9b01197 1..8,Nano Lett. 2019.19:3925-3932
 Cu nanocube (CuCl),-0.66984126984127,,,,,, 0.08355187485619808, KHCO3, 0.1M, n-C3H7OH,,Huan Wang,nl9b01197 1..8,Nano Lett. 2019.19:3925-3932
 Cu nanocube (CuCl),-0.5973544973544975,,,,,, 0.09615827007129951, KHCO3, 0.1M, n-C3H7OH,,Huan Wang,nl9b01197 1..8,Nano Lett. 2019.19:3925-3932
 Cu nanodendrite (CuBr),-0.9005291005291007,,,,,, 4.739084426040947, KHCO3, 0.1M, n-C3H7OH,,Huan Wang,nl9b01197 1..8,Nano Lett. 2019.19:3925-3932
 Cu nanodendrite (CuBr),-0.8502645502645504,,,,,, 5.060869565217388, KHCO3, 0.1M, n-C3H7OH,,Huan Wang,nl9b01197 1..8,Nano Lett. 2019.19:3925-3932
 Cu nanodendrite (CuBr),-0.8296296296296298,,,,,, 6.07315389924085, KHCO3, 0.1M, n-C3H7OH,,Huan Wang,nl9b01197 1..8,Nano Lett. 2019.19:3925-3932
 Cu nanodendrite (CuBr),-0.8031746031746033,,,,,, 7.051667816885185, KHCO3, 0.1M, n-C3H7OH,,Huan Wang,nl9b01197 1..8,Nano Lett. 2019.19:3925-3932
 Cu nanodendrite (CuBr),-0.7671957671957673,,,,,, 7.579664136185869, KHCO3, 0.1M, n-C3H7OH,,Huan Wang,nl9b01197 1..8,Nano Lett. 2019.19:3925-3932
 Cu nanodendrite (CuBr),-0.7312169312169314,,,,,, 8.107660455486538, KHCO3, 0.1M, n-C3H7OH,,Huan Wang,nl9b01197 1..8,Nano Lett. 2019.19:3925-3932
 Cu nanodendrite (CuBr),-0.6973544973544975,,,,,, 6.6874626178973955, KHCO3, 0.1M, n-C3H7OH,,Huan Wang,nl9b01197 1..8,Nano Lett. 2019.19:3925-3932
 Cu nanodendrite (CuBr),-0.6497354497354499,,,,,, 7.078352887048524, KHCO3, 0.1M, n-C3H7OH,,Huan Wang,nl9b01197 1..8,Nano Lett. 2019.19:3925-3932
 Cu nanodendrite (CuBr),-0.6000000000000001,,,,,, 0.09569818265468655, KHCO3, 0.1M, n-C3H7OH,,Huan Wang,nl9b01197 1..8,Nano Lett. 2019.19:3925-3932
 Cu nanodendrite (CuBr),-0.5603174603174603,,,,,, 0.10259949390382417, KHCO3, 0.1M, n-C3H7OH,,Huan Wang,nl9b01197 1..8,Nano Lett. 2019.19:3925-3932
 Cu nanofiber (CuI),-0.8523809523809526,,,,,, 3.147458017023226, KHCO3, 0.1M, n-C3H7OH,,Huan Wang,nl9b01197 1..8,Nano Lett. 2019.19:3925-3932
 Cu nanofiber (CuI),-0.8142857142857145,,,,,, 4.82364849321371, KHCO3, 0.1M, n-C3H7OH,,Huan Wang,nl9b01197 1..8,Nano Lett. 2019.19:3925-3932
 Cu nanofiber (CuI),-0.7809523809523811,,,,,, 5.246836899010802, KHCO3, 0.1M, n-C3H7OH,,Huan Wang,nl9b01197 1..8,Nano Lett. 2019.19:3925-3932
 Cu nanofiber (CuI),-0.7603174603174606,,,,,, 6.850425580860346, KHCO3, 0.1M, n-C3H7OH,,Huan Wang,nl9b01197 1..8,Nano Lett. 2019.19:3925-3932
 Cu nanofiber (CuI),-0.7354497354497356,,,,,, 6.054750402576488, KHCO3, 0.1M, n-C3H7OH,,Huan Wang,nl9b01197 1..8,Nano Lett. 2019.19:3925-3932
 Cu nanofiber (CuI),-0.67989417989418,,,,,, 8.603542673107867, KHCO3, 0.1M, n-C3H7OH,,Huan Wang,nl9b01197 1..8,Nano Lett. 2019.19:3925-3932
 Cu nanofiber (CuI),-0.6439153439153441,,,,,, 10.070669427191163, KHCO3, 0.1M, n-C3H7OH,,Huan Wang,nl9b01197 1..8,Nano Lett. 2019.19:3925-3932
 Cu nanofiber (CuI),-0.6291005291005293,,,,,, 8.368898090637216, KHCO3, 0.1M, n-C3H7OH,,Huan Wang,nl9b01197 1..8,Nano Lett. 2019.19:3925-3932
 Cu nanofiber (CuI),-0.6100529100529102,,,,,, 8.024384633080274, KHCO3, 0.1M, n-C3H7OH,,Huan Wang,nl9b01197 1..8,Nano Lett. 2019.19:3925-3932
 Cu nanofiber (CuI),-0.5798941798941801,,,,,, 5.073107890499173, KHCO3, 0.1M, n-C3H7OH,,Huan Wang,nl9b01197 1..8,Nano Lett. 2019.19:3925-3932
 Cu-Sn,-0.5035714285714286,,,,,, 1.1215558090558062, KHCO3, 0.1M, CO,,Chul Jong Yoo,manuscript 1..8,ACS Appl. Energy Mater. 0.0:null-null
 Cu-Sn,-0.5517857142857143,,,,,, 13.912776412776381, KHCO3, 0.1M, CO,,Chul Jong Yoo,manuscript 1..8,ACS Appl. Energy Mater. 0.0:null-null
 Cu-Sn,-0.6035714285714286,,,,,, 25.230892418392415, KHCO3, 0.1M, CO,,Chul Jong Yoo,manuscript 1..8,ACS Appl. Energy Mater. 0.0:null-null
 Cu-Sn,-0.6535714285714289,,,,,, 35.565659003159, KHCO3, 0.1M, CO,,Chul Jong Yoo,manuscript 1..8,ACS Appl. Energy Mater. 0.0:null-null
 Cu-Sn,-0.7017857142857151,,,,,, 48.8482800982801, KHCO3, 0.1M, CO,,Chul Jong Yoo,manuscript 1..8,ACS Appl. Energy Mater. 0.0:null-null
 Cu-Sn,-0.7517857142857145,,,,,, 51.56633906633907, KHCO3, 0.1M, CO,,Chul Jong Yoo,manuscript 1..8,ACS Appl. Energy Mater. 0.0:null-null
 Cu-Sn,-0.8017857142857143,,,,,, 58.95270270270271, KHCO3, 0.1M, CO,,Chul Jong Yoo,manuscript 1..8,ACS Appl. Energy Mater. 0.0:null-null
 Cu-Sn,-0.8517857142857146,,,,,, 65.35626535626535, KHCO3, 0.1M, CO,,Chul Jong Yoo,manuscript 1..8,ACS Appl. Energy Mater. 0.0:null-null
 Cu-Sn,-0.9017857142857144,,,,,, 72.00552825552825, KHCO3, 0.1M, CO,,Chul Jong Yoo,manuscript 1..8,ACS Appl. Energy Mater. 0.0:null-null
 Cu-Sn,-0.9517857142857142,,,,,, 74.96928746928748, KHCO3, 0.1M, CO,,Chul Jong Yoo,manuscript 1..8,ACS Appl. Energy Mater. 0.0:null-null
 Cu-Sn,-1.001785714285715,,,,,, 74.73894348894347, KHCO3, 0.1M, CO,,Chul Jong Yoo,manuscript 1..8,ACS Appl. Energy Mater. 0.0:null-null
 Cu-Sn,,,,,,,, KHCO3, 0.1M, CO,,Chul Jong Yoo,manuscript 1..8,ACS Appl. Energy Mater. 0.0:null-null
 Cu-Sn rod,-0.4017857142857144,,,,,, 1.3359950859950657, KHCO3, 0.1M, CO,,Chul Jong Yoo,manuscript 1..8,ACS Appl. Energy Mater. 0.0:null-null
 Cu-Sn rod,-0.45178571428571423,,,,,, 23.71007371007373, KHCO3, 0.1M, CO,,Chul Jong Yoo,manuscript 1..8,ACS Appl. Energy Mater. 0.0:null-null
 Cu-Sn rod,-0.5017857142857145,,,,,, 38.22174447174446, KHCO3, 0.1M, CO,,Chul Jong Yoo,manuscript 1..8,ACS Appl. Energy Mater. 0.0:null-null
 Cu-Sn rod,-0.5517857142857143,,,,,, 44.37960687960687, KHCO3, 0.1M, CO,,Chul Jong Yoo,manuscript 1..8,ACS Appl. Energy Mater. 0.0:null-null
 Cu-Sn rod,-0.6017857142857146,,,,,, 48.08046683046683, KHCO3, 0.1M, CO,,Chul Jong Yoo,manuscript 1..8,ACS Appl. Energy Mater. 0.0:null-null
 Cu-Sn rod,-0.6517857142857149,,,,,, 56.6953316953317, KHCO3, 0.1M, CO,,Chul Jong Yoo,manuscript 1..8,ACS Appl. Energy Mater. 0.0:null-null
 Cu-Sn rod,-0.7017857142857138,,,,,, 58.18488943488943, KHCO3, 0.1M, CO,,Chul Jong Yoo,manuscript 1..8,ACS Appl. Energy Mater. 0.0:null-null
 Cu-Sn rod,-0.75,,,,,, 61.148100210600205, KHCO3, 0.1M, CO,,Chul Jong Yoo,manuscript 1..8,ACS Appl. Energy Mater. 0.0:null-null
 Cu-Sn rod,-0.8017857142857143,,,,,, 63.37530712530712, KHCO3, 0.1M, CO,,Chul Jong Yoo,manuscript 1..8,ACS Appl. Energy Mater. 0.0:null-null
 Cu-Sn rod,-0.8499999999999996,,,,,, 65.60141716391717, KHCO3, 0.1M, CO,,Chul Jong Yoo,manuscript 1..8,ACS Appl. Energy Mater. 0.0:null-null
 Cu-Sn rod,-0.9000000000000003,,,,,, 65.61677342927342, KHCO3, 0.1M, CO,,Chul Jong Yoo,manuscript 1..8,ACS Appl. Energy Mater. 0.0:null-null
 Cu-Sn rod,-0.9517857142857142,,,,,, 60.964373464373466, KHCO3, 0.1M, CO,,Chul Jong Yoo,manuscript 1..8,ACS Appl. Energy Mater. 0.0:null-null
 Cu-Sn rod,-1,,,,,, 52.625372937872925, KHCO3, 0.1M, CO,,Chul Jong Yoo,manuscript 1..8,ACS Appl. Energy Mater. 0.0:null-null
 Cu-Sn 3D,-0.14821428571428607,,,,,, 59.48907511407512, KHCO3, 0.1M, CO,,Chul Jong Yoo,manuscript 1..8,ACS Appl. Energy Mater. 0.0:null-null
 Cu-Sn 3D,-0.19821428571428568,,,,,, 74.00074587574588, KHCO3, 0.1M, CO,,Chul Jong Yoo,manuscript 1..8,ACS Appl. Energy Mater. 0.0:null-null
 Cu-Sn 3D,-0.24821428571428616,,,,,, 85.80971393471395, KHCO3, 0.1M, CO,,Chul Jong Yoo,manuscript 1..8,ACS Appl. Energy Mater. 0.0:null-null
 Cu-Sn 3D,-0.2964285714285717,,,,,, 89.26432520182521, KHCO3, 0.1M, CO,,Chul Jong Yoo,manuscript 1..8,ACS Appl. Energy Mater. 0.0:null-null
 Cu-Sn 3D,-0.34642857142857153,,,,,, 93.7022858897859, KHCO3, 0.1M, CO,,Chul Jong Yoo,manuscript 1..8,ACS Appl. Energy Mater. 0.0:null-null
 Cu-Sn 3D,-0.39821428571428585,,,,,, 94.94669182169183, KHCO3, 0.1M, CO,,Chul Jong Yoo,manuscript 1..8,ACS Appl. Energy Mater. 0.0:null-null
 Cu-Sn 3D,-0.4482142857142861,,,,,, 100.12175324675326, KHCO3, 0.1M, CO,,Chul Jong Yoo,manuscript 1..8,ACS Appl. Energy Mater. 0.0:null-null
 Cu-Sn 3D,-0.4964285714285719,,,,,, 95.9596568971569, KHCO3, 0.1M, CO,,Chul Jong Yoo,manuscript 1..8,ACS Appl. Energy Mater. 0.0:null-null
 Cu-Sn 3D,-0.5464285714285717,,,,,, 94.5008116883117, KHCO3, 0.1M, CO,,Chul Jong Yoo,manuscript 1..8,ACS Appl. Energy Mater. 0.0:null-null
 Cu-Sn 3D,-0.5946428571428575,,,,,, 92.05861705861707, KHCO3, 0.1M, CO,,Chul Jong Yoo,manuscript 1..8,ACS Appl. Energy Mater. 0.0:null-null
 Cu-Sn 3D,-0.6482142857142858,,,,,, 91.58366970866972, KHCO3, 0.1M, CO,,Chul Jong Yoo,manuscript 1..8,ACS Appl. Energy Mater. 0.0:null-null
 Cu-Sn 3D,-0.6982142857142857,,,,,, 85.94792032292032, KHCO3, 0.1M, CO,,Chul Jong Yoo,manuscript 1..8,ACS Appl. Energy Mater. 0.0:null-null
 Cu-Sn 3D,-0.7464285714285719,,,,,, 84.48852667602668, KHCO3, 0.1M, CO,,Chul Jong Yoo,manuscript 1..8,ACS Appl. Energy Mater. 0.0:null-null
 Cu-Sn 3D,-0.8000000000000003,,,,,, 81.80227711477712, KHCO3, 0.1M, CO,,Chul Jong Yoo,manuscript 1..8,ACS Appl. Energy Mater. 0.0:null-null
 Cu-Sn 3D,-0.9000000000000003,,,,,, 77.65608546858547, KHCO3, 0.1M, CO,,Chul Jong Yoo,manuscript 1..8,ACS Appl. Energy Mater. 0.0:null-null
 Cu nanowires,-1.0799999999999998,,,,,, 79.15690866510539, KHCO3, 0.1M, H2,,Taewoo Kim,ae8b00048 1..8,ACS Appl. Energy Mater. 2018.1:1965-1972
 Cu nanowires,-0.9299999999999999,,,,,, 79.39110070257611, KHCO3, 0.1M, H2,,Taewoo Kim,ae8b00048 1..8,ACS Appl. Energy Mater. 2018.1:1965-1972
 Cu nanowires,-0.85,,,,,, 43.79391100702576, KHCO3, 0.1M, H2,,Taewoo Kim,ae8b00048 1..8,ACS Appl. Energy Mater. 2018.1:1965-1972
 Cu nanowires,-0.8099999999999999,,,,,, 42.62295081967215, KHCO3, 0.1M, H2,,Taewoo Kim,ae8b00048 1..8,ACS Appl. Energy Mater. 2018.1:1965-1972
 Cu nanowires,-0.75,,,,,, 33.95784543325527, KHCO3, 0.1M, H2,,Taewoo Kim,ae8b00048 1..8,ACS Appl. Energy Mater. 2018.1:1965-1972
 Cu nanowires,-0.6600000000000001,,,,,, 16.39344262295083, KHCO3, 0.1M, H2,,Taewoo Kim,ae8b00048 1..8,ACS Appl. Energy Mater. 2018.1:1965-1972
 Cu nanowires,-0.57,,,,,, 18.032786885245912, KHCO3, 0.1M, H2,,Taewoo Kim,ae8b00048 1..8,ACS Appl. Energy Mater. 2018.1:1965-1972
 Cu nanowires,-0.44999999999999995,,,,,, 53.62997658079626, KHCO3, 0.1M, H2,,Taewoo Kim,ae8b00048 1..8,ACS Appl. Energy Mater. 2018.1:1965-1972
 Cu nanowires,-1.0799999999999998,,,,,, 0, KHCO3, 0.1M, HCOO-,,Taewoo Kim,ae8b00048 1..8,ACS Appl. Energy Mater. 2018.1:1965-1972
 Cu nanowires,-0.9299999999999999,,,,,, 0, KHCO3, 0.1M, HCOO-,,Taewoo Kim,ae8b00048 1..8,ACS Appl. Energy Mater. 2018.1:1965-1972
 Cu nanowires,-0.85,,,,,, 0.23419203747073425, KHCO3, 0.1M, HCOO-,,Taewoo Kim,ae8b00048 1..8,ACS Appl. Energy Mater. 2018.1:1965-1972
 Cu nanowires,-0.8099999999999999,,,,,, 8.665105386416868, KHCO3, 0.1M, HCOO-,,Taewoo Kim,ae8b00048 1..8,ACS Appl. Energy Mater. 2018.1:1965-1972
 Cu nanowires,-0.75,,,,,, 24.59016393442623, KHCO3, 0.1M, HCOO-,,Taewoo Kim,ae8b00048 1..8,ACS Appl. Energy Mater. 2018.1:1965-1972
 Cu nanowires,-0.66,,,,,, 47.072599531615914, KHCO3, 0.1M, HCOO-,,Taewoo Kim,ae8b00048 1..8,ACS Appl. Energy Mater. 2018.1:1965-1972
 Cu nanowires,-0.5700000000000002,,,,,, 35.362997658079635, KHCO3, 0.1M, HCOO-,,Taewoo Kim,ae8b00048 1..8,ACS Appl. Energy Mater. 2018.1:1965-1972
 Cu nanowires,-0.45000000000000006,,,,,, -0.4683840749414685, KHCO3, 0.1M, HCOO-,,Taewoo Kim,ae8b00048 1..8,ACS Appl. Energy Mater. 2018.1:1965-1972
 Cu nanowires,-1.0799999999999998,,,,,, 0, KHCO3, 0.1M, CO,,Taewoo Kim,ae8b00048 1..8,ACS Appl. Energy Mater. 2018.1:1965-1972
 Cu nanowires,-0.9299999999999999,,,,,, 0, KHCO3, 0.1M, CO,,Taewoo Kim,ae8b00048 1..8,ACS Appl. Energy Mater. 2018.1:1965-1972
 Cu nanowires,-0.8500000000000001,,,,,, 0.9367681498828944, KHCO3, 0.1M, CO,,Taewoo Kim,ae8b00048 1..8,ACS Appl. Energy Mater. 2018.1:1965-1972
 Cu nanowires,-0.81,,,,,, 1.8735362997658171, KHCO3, 0.1M, CO,,Taewoo Kim,ae8b00048 1..8,ACS Appl. Energy Mater. 2018.1:1965-1972
 Cu nanowires,-0.7499999999999999,,,,,, 7.49414519906324, KHCO3, 0.1M, CO,,Taewoo Kim,ae8b00048 1..8,ACS Appl. Energy Mater. 2018.1:1965-1972
 Cu nanowires,-0.66,,,,,, 20.14051522248245, KHCO3, 0.1M, CO,,Taewoo Kim,ae8b00048 1..8,ACS Appl. Energy Mater. 2018.1:1965-1972
 Cu nanowires,-0.57,,,,,, 29.508196721311463, KHCO3, 0.1M, CO,,Taewoo Kim,ae8b00048 1..8,ACS Appl. Energy Mater. 2018.1:1965-1972
 Cu nanowires,-0.45000000000000006,,,,,, 19.67213114754098, KHCO3, 0.1M, CO,,Taewoo Kim,ae8b00048 1..8,ACS Appl. Energy Mater. 2018.1:1965-1972
 Cu nanowires,-1.0799999999999998,,,,,, 0, KHCO3, 0.1M, CH4,,Taewoo Kim,ae8b00048 1..8,ACS Appl. Energy Mater. 2018.1:1965-1972
 Cu nanowires,-0.9299999999999999,,,,,, 1.4210854715202004e-14, KHCO3, 0.1M, CH4,,Taewoo Kim,ae8b00048 1..8,ACS Appl. Energy Mater. 2018.1:1965-1972
 Cu nanowires,-0.8500000000000001,,,,,, 0.23419203747073425, KHCO3, 0.1M, CH4,,Taewoo Kim,ae8b00048 1..8,ACS Appl. Energy Mater. 2018.1:1965-1972
 Cu nanowires,-0.8099999999999999,,,,,, 0, KHCO3, 0.1M, CH4,,Taewoo Kim,ae8b00048 1..8,ACS Appl. Energy Mater. 2018.1:1965-1972
 Cu nanowires,-0.75,,,,,, 1.4210854715202004e-14, KHCO3, 0.1M, CH4,,Taewoo Kim,ae8b00048 1..8,ACS Appl. Energy Mater. 2018.1:1965-1972
 Cu nanowires,-0.6599999999999999,,,,,, 1.4210854715202004e-14, KHCO3, 0.1M, CH4,,Taewoo Kim,ae8b00048 1..8,ACS Appl. Energy Mater. 2018.1:1965-1972
 Cu nanowires,-0.57,,,,,, 1.4210854715202004e-14, KHCO3, 0.1M, CH4,,Taewoo Kim,ae8b00048 1..8,ACS Appl. Energy Mater. 2018.1:1965-1972
 Cu nanowires,-0.45000000000000006,,,,,, 0, KHCO3, 0.1M, CH4,,Taewoo Kim,ae8b00048 1..8,ACS Appl. Energy Mater. 2018.1:1965-1972
 Cu nanowires,-1.07943278052223,,,,,, 0.8669724770642304, KHCO3, 0.1M, C2H4,,Taewoo Kim,ae8b00048 1..8,ACS Appl. Energy Mater. 2018.1:1965-1972
 Cu nanowires,-0.9294618913196893,,,,,, 0.4128440366972512, KHCO3, 0.1M, C2H4,,Taewoo Kim,ae8b00048 1..8,ACS Appl. Energy Mater. 2018.1:1965-1972
 Cu nanowires,-0.8490737473535637,,,,,, 12.467889908256882, KHCO3, 0.1M, C2H4,,Taewoo Kim,ae8b00048 1..8,ACS Appl. Energy Mater. 2018.1:1965-1972
 Cu nanowires,-0.8088108680310514,,,,,, 10.568807339449545, KHCO3, 0.1M, C2H4,,Taewoo Kim,ae8b00048 1..8,ACS Appl. Energy Mater. 2018.1:1965-1972
 Cu nanowires,-0.7491257939308396,,,,,, 5.655963302752291, KHCO3, 0.1M, C2H4,,Taewoo Kim,ae8b00048 1..8,ACS Appl. Energy Mater. 2018.1:1965-1972
 Cu nanowires,-0.6592925194071982,,,,,, 3.055045871559635, KHCO3, 0.1M, C2H4,,Taewoo Kim,ae8b00048 1..8,ACS Appl. Energy Mater. 2018.1:1965-1972
 Cu nanowires,-0.5694407198306277,,,,,, 0.7431192660550536, KHCO3, 0.1M, C2H4,,Taewoo Kim,ae8b00048 1..8,ACS Appl. Energy Mater. 2018.1:1965-1972
 Cu nanowires,-0.4506448482709947,,,,,, -0.04128440366972086, KHCO3, 0.1M, C2H4,,Taewoo Kim,ae8b00048 1..8,ACS Appl. Energy Mater. 2018.1:1965-1972
 Cu nanowires,-1.0794857092448835,,,,,, 0.041284403669727965, KHCO3, 0.1M, C2H6,,Taewoo Kim,ae8b00048 1..8,ACS Appl. Energy Mater. 2018.1:1965-1972
 Cu nanowires,-0.9294830628087507,,,,,, 0.08256880733945593, KHCO3, 0.1M, C2H6,,Taewoo Kim,ae8b00048 1..8,ACS Appl. Energy Mater. 2018.1:1965-1972
 Cu nanowires,-0.7493719124911783,,,,,, 1.8165137614678954, KHCO3, 0.1M, C2H6,,Taewoo Kim,ae8b00048 1..8,ACS Appl. Energy Mater. 2018.1:1965-1972
 Cu nanowires,-0.6605707480592801,,,,,, 1.114678899082577, KHCO3, 0.1M, C2H6,,Taewoo Kim,ae8b00048 1..8,ACS Appl. Energy Mater. 2018.1:1965-1972
 Cu nanowires,-0.5705892731122086,,,,,, 0.8256880733944953, KHCO3, 0.1M, C2H6,,Taewoo Kim,ae8b00048 1..8,ACS Appl. Energy Mater. 2018.1:1965-1972
 Cu nanowires,-0.4506422018348619,,,,,, 0, KHCO3, 0.1M, C2H6,,Taewoo Kim,ae8b00048 1..8,ACS Appl. Energy Mater. 2018.1:1965-1972
 Cu nanowires,-0.8497935779816512,,,,,, 1.2385321100917536, KHCO3, 0.1M, C2H6,,Taewoo Kim,ae8b00048 1..8,ACS Appl. Energy Mater. 2018.1:1965-1972
 Cu nanowires,-0.8092713479181367,,,,,, 3.38532110091743, KHCO3, 0.1M, C2H6,,Taewoo Kim,ae8b00048 1..8,ACS Appl. Energy Mater. 2018.1:1965-1972
 Cu nanowires,-1.0794221947776994,,,,,, 1.032110091743121, KHCO3, 0.1M, C2H5OH,,Taewoo Kim,ae8b00048 1..8,ACS Appl. Energy Mater. 2018.1:1965-1972
 Cu nanowires,-0.9294274876499646,,,,,, 0.949541284403665, KHCO3, 0.1M, C2H5OH,,Taewoo Kim,ae8b00048 1..8,ACS Appl. Energy Mater. 2018.1:1965-1972
 Cu nanowires,-0.8492087155963301,,,,,, 10.36238532110092, KHCO3, 0.1M, C2H5OH,,Taewoo Kim,ae8b00048 1..8,ACS Appl. Energy Mater. 2018.1:1965-1972
 Cu nanowires,-0.808903493295695,,,,,, 9.123853211009176, KHCO3, 0.1M, C2H5OH,,Taewoo Kim,ae8b00048 1..8,ACS Appl. Energy Mater. 2018.1:1965-1972
 Cu nanowires,-0.7489617148906137,,,,,, 8.21559633027524, KHCO3, 0.1M, C2H5OH,,Taewoo Kim,ae8b00048 1..8,ACS Appl. Energy Mater. 2018.1:1965-1972
 Cu nanowires,-0.6592078334509526,,,,,, 4.376146788990837, KHCO3, 0.1M, C2H5OH,,Taewoo Kim,ae8b00048 1..8,ACS Appl. Energy Mater. 2018.1:1965-1972
 Cu nanowires,-0.569488355681016,,,,,, 7.105427357601002e-15, KHCO3, 0.1M, C2H5OH,,Taewoo Kim,ae8b00048 1..8,ACS Appl. Energy Mater. 2018.1:1965-1972
 Cu nanowires,-0.4494910021171489,,,,,, -0.04128440366972086, KHCO3, 0.1M, C2H5OH,,Taewoo Kim,ae8b00048 1..8,ACS Appl. Energy Mater. 2018.1:1965-1972
 Cu nanowires,-1.0794830628087508,,,,,, 0.08256880733944882, KHCO3, 0.1M, C3H8O,,Taewoo Kim,ae8b00048 1..8,ACS Appl. Energy Mater. 2018.1:1965-1972
 Cu nanowires,-0.9294777699364854,,,,,, 0.16513761467890475, KHCO3, 0.1M, C3H8O,,Taewoo Kim,ae8b00048 1..8,ACS Appl. Energy Mater. 2018.1:1965-1972
 Cu nanowires,-0.8497591743119265,,,,,, 1.7752293577981674, KHCO3, 0.1M, C3H8O,,Taewoo Kim,ae8b00048 1..8,ACS Appl. Energy Mater. 2018.1:1965-1972
 Cu nanowires,-0.8086970712773464,,,,,, 12.34403669724771, KHCO3, 0.1M, C3H8O,,Taewoo Kim,ae8b00048 1..8,ACS Appl. Energy Mater. 2018.1:1965-1972
 Cu nanowires,-0.7487711714890611,,,,,, 11.188073394495418, KHCO3, 0.1M, C3H8O,,Taewoo Kim,ae8b00048 1..8,ACS Appl. Energy Mater. 2018.1:1965-1972
 Cu nanowires,-0.6591866619618911,,,,,, 4.706422018348626, KHCO3, 0.1M, C3H8O,,Taewoo Kim,ae8b00048 1..8,ACS Appl. Energy Mater. 2018.1:1965-1972
 Cu nanowires,-0.569488355681016,,,,,, 0, KHCO3, 0.1M, C3H8O,,Taewoo Kim,ae8b00048 1..8,ACS Appl. Energy Mater. 2018.1:1965-1972
 Cu nanowires,-0.4494883556810162,,,,,, 0, KHCO3, 0.1M, C3H8O,,Taewoo Kim,ae8b00048 1..8,ACS Appl. Energy Mater. 2018.1:1965-1972
 Cu nanowires,-1.0783292166549047,,,,,, 0.08256880733944882, KHCO3, 0.1M, CH3COOH,,Taewoo Kim,ae8b00048 1..8,ACS Appl. Energy Mater. 2018.1:1965-1972
 Cu nanowires,-0.9283318630910373,,,,,, 0.041284403669727965, KHCO3, 0.1M, CH3COOH,,Taewoo Kim,ae8b00048 1..8,ACS Appl. Energy Mater. 2018.1:1965-1972
 Cu nanowires,-0.8497935779816512,,,,,, 1.2385321100917465, KHCO3, 0.1M, CH3COOH,,Taewoo Kim,ae8b00048 1..8,ACS Appl. Energy Mater. 2018.1:1965-1972
 Cu nanowires,-0.8081942484121382,,,,,, 2.1880733944954116, KHCO3, 0.1M, CH3COOH,,Taewoo Kim,ae8b00048 1..8,ACS Appl. Energy Mater. 2018.1:1965-1972
 Cu nanowires,-0.7470615737473532,,,,,, 1.8577981651376234, KHCO3, 0.1M, CH3COOH,,Taewoo Kim,ae8b00048 1..8,ACS Appl. Energy Mater. 2018.1:1965-1972
 Cu nanowires,-0.6581836626676073,,,,,, 2.3532110091743163, KHCO3, 0.1M, CH3COOH,,Taewoo Kim,ae8b00048 1..8,ACS Appl. Energy Mater. 2018.1:1965-1972
 Cu nanowires,-0.5681730769230765,,,,,, 2.518348623853214, KHCO3, 0.1M, CH3COOH,,Taewoo Kim,ae8b00048 1..8,ACS Appl. Energy Mater. 2018.1:1965-1972
 Cu foil,-1.49971671388102,,,,,, 66.02451838879159, KHCO3, 0.1M, H2,,Yuecheng Peng,am7b10421 1..8,ACS Appl. Mater. Interfaces 2017.9:32782-32789
 Cu foil,-1.3994334277620397,,,,,, 42.20665499124344, KHCO3, 0.1M, H2,,Yuecheng Peng,am7b10421 1..8,ACS Appl. Mater. Interfaces 2017.9:32782-32789
 Cu foil,-1.2991501416430595,,,,,, 31.873905429071826, KHCO3, 0.1M, H2,,Yuecheng Peng,am7b10421 1..8,ACS Appl. Mater. Interfaces 2017.9:32782-32789
 Cu foil,-1.2005665722379603,,,,,, 37.65323992994746, KHCO3, 0.1M, H2,,Yuecheng Peng,am7b10421 1..8,ACS Appl. Mater. Interfaces 2017.9:32782-32789
 Cu foil,-1.0985835694050991,,,,,, 42.556917688266196, KHCO3, 0.1M, H2,,Yuecheng Peng,am7b10421 1..8,ACS Appl. Mater. Interfaces 2017.9:32782-32789
 Cu foil,-0.9999999999999998,,,,,, 45.53415061295972, KHCO3, 0.1M, H2,,Yuecheng Peng,am7b10421 1..8,ACS Appl. Mater. Interfaces 2017.9:32782-32789
 Cu foil,-0.8997167138810198,,,,,, 57.26795096322243, KHCO3, 0.1M, H2,,Yuecheng Peng,am7b10421 1..8,ACS Appl. Mater. Interfaces 2017.9:32782-32789
 Cu foil,-0.7994334277620396,,,,,, 69.70227670753066, KHCO3, 0.1M, H2,,Yuecheng Peng,am7b10421 1..8,ACS Appl. Mater. Interfaces 2017.9:32782-32789
 Cu foil,-0.6991501416430592,,,,,, 82.83712784588442, KHCO3, 0.1M, H2,,Yuecheng Peng,am7b10421 1..8,ACS Appl. Mater. Interfaces 2017.9:32782-32789
 Cu foil,-0.6005665722379601,,,,,, 85.81436077057793, KHCO3, 0.1M, H2,,Yuecheng Peng,am7b10421 1..8,ACS Appl. Mater. Interfaces 2017.9:32782-32789
 Cu foil,-0.5002832861189803,,,,,, 89.31698774080561, KHCO3, 0.1M, H2,,Yuecheng Peng,am7b10421 1..8,ACS Appl. Mater. Interfaces 2017.9:32782-32789
 Cu foil,,,,,,,, KHCO3, 0.1M, H2,,Yuecheng Peng,am7b10421 1..8,ACS Appl. Mater. Interfaces 2017.9:32782-32789
 Cu foil,-1.49971671388102,,,,,, 14.185639229422051, KHCO3, 0.1M, CH4,,Yuecheng Peng,am7b10421 1..8,ACS Appl. Mater. Interfaces 2017.9:32782-32789
 Cu foil,-1.3994334277620397,,,,,, 27.320490367775832, KHCO3, 0.1M, CH4,,Yuecheng Peng,am7b10421 1..8,ACS Appl. Mater. Interfaces 2017.9:32782-32789
 Cu foil,-1.2991501416430595,,,,,, 36.95271453590193, KHCO3, 0.1M, CH4,,Yuecheng Peng,am7b10421 1..8,ACS Appl. Mater. Interfaces 2017.9:32782-32789
 Cu foil,-1.1988668555240793,,,,,, 26.26970227670752, KHCO3, 0.1M, CH4,,Yuecheng Peng,am7b10421 1..8,ACS Appl. Mater. Interfaces 2017.9:32782-32789
 Cu foil,-1.1002832861189801,,,,,, 10.157618213660228, KHCO3, 0.1M, CH4,,Yuecheng Peng,am7b10421 1..8,ACS Appl. Mater. Interfaces 2017.9:32782-32789
 Cu foil,-1,,,,,, 1.5761821366024406, KHCO3, 0.1M, CH4,,Yuecheng Peng,am7b10421 1..8,ACS Appl. Mater. Interfaces 2017.9:32782-32789
 Cu foil,-0.8997167138810197,,,,,, 0.17513134851138545, KHCO3, 0.1M, CH4,,Yuecheng Peng,am7b10421 1..8,ACS Appl. Mater. Interfaces 2017.9:32782-32789
 Cu foil,-0.7994334277620396,,,,,, 0.17513134851138545, KHCO3, 0.1M, CH4,,Yuecheng Peng,am7b10421 1..8,ACS Appl. Mater. Interfaces 2017.9:32782-32789
 Cu foil,-0.6991501416430592,,,,,, 1.4210854715202004e-14, KHCO3, 0.1M, CH4,,Yuecheng Peng,am7b10421 1..8,ACS Appl. Mater. Interfaces 2017.9:32782-32789
 Cu foil,-1.49971671388102,,,,,, 7.705779334500875, KHCO3, 0.1M, C2H4,,Yuecheng Peng,am7b10421 1..8,ACS Appl. Mater. Interfaces 2017.9:32782-32789
 Cu foil,-1.3994334277620397,,,,,, 13.660245183887909, KHCO3, 0.1M, C2H4,,Yuecheng Peng,am7b10421 1..8,ACS Appl. Mater. Interfaces 2017.9:32782-32789
 Cu foil,-1.2991501416430595,,,,,, 18.563922942206645, KHCO3, 0.1M, C2H4,,Yuecheng Peng,am7b10421 1..8,ACS Appl. Mater. Interfaces 2017.9:32782-32789
 Cu foil,-1.2005665722379603,,,,,, 15.76182136602452, KHCO3, 0.1M, C2H4,,Yuecheng Peng,am7b10421 1..8,ACS Appl. Mater. Interfaces 2017.9:32782-32789
 Cu foil,-1.1002832861189801,,,,,, 12.609457092819624, KHCO3, 0.1M, C2H4,,Yuecheng Peng,am7b10421 1..8,ACS Appl. Mater. Interfaces 2017.9:32782-32789
 Cu foil,-0.9999999999999998,,,,,, 3.677758318739066, KHCO3, 0.1M, C2H4,,Yuecheng Peng,am7b10421 1..8,ACS Appl. Mater. Interfaces 2017.9:32782-32789
 Cu foil,-0.8997167138810196,,,,,, 0.17513134851138545, KHCO3, 0.1M, C2H4,,Yuecheng Peng,am7b10421 1..8,ACS Appl. Mater. Interfaces 2017.9:32782-32789
 Cu foil,-0.7994334277620396,,,,,, 0, KHCO3, 0.1M, C2H4,,Yuecheng Peng,am7b10421 1..8,ACS Appl. Mater. Interfaces 2017.9:32782-32789
 Cu foil,-0.6991501416430592,,,,,, 0, KHCO3, 0.1M, C2H4,,Yuecheng Peng,am7b10421 1..8,ACS Appl. Mater. Interfaces 2017.9:32782-32789
 Cu foil,-0.6005665722379603,,,,,, 0.3502626970227567, KHCO3, 0.1M, C2H4,,Yuecheng Peng,am7b10421 1..8,ACS Appl. Mater. Interfaces 2017.9:32782-32789
 Cu foil,-0.49858356940509884,,,,,, 0.3502626970227567, KHCO3, 0.1M, C2H4,,Yuecheng Peng,am7b10421 1..8,ACS Appl. Mater. Interfaces 2017.9:32782-32789
 Cu foil,-1.49971671388102,,,,,, 5.779334500875663, KHCO3, 0.1M, HCOO-,,Yuecheng Peng,am7b10421 1..8,ACS Appl. Mater. Interfaces 2017.9:32782-32789
 Cu foil,-1.3994334277620397,,,,,, 8.231173380035031, KHCO3, 0.1M, HCOO-,,Yuecheng Peng,am7b10421 1..8,ACS Appl. Mater. Interfaces 2017.9:32782-32789
 Cu foil,-1.2991501416430595,,,,,, 10.332749562171628, KHCO3, 0.1M, HCOO-,,Yuecheng Peng,am7b10421 1..8,ACS Appl. Mater. Interfaces 2017.9:32782-32789
 Cu foil,-1.1988668555240793,,,,,, 19.089316987740815, KHCO3, 0.1M, HCOO-,,Yuecheng Peng,am7b10421 1..8,ACS Appl. Mater. Interfaces 2017.9:32782-32789
 Cu foil,-1.0985835694050991,,,,,, 28.37127845884413, KHCO3, 0.1M, HCOO-,,Yuecheng Peng,am7b10421 1..8,ACS Appl. Mater. Interfaces 2017.9:32782-32789
 Cu foil,-0.9999999999999998,,,,,, 37.65323992994749, KHCO3, 0.1M, HCOO-,,Yuecheng Peng,am7b10421 1..8,ACS Appl. Mater. Interfaces 2017.9:32782-32789
 Cu foil,-0.9014164305949011,,,,,, 37.65323992994746, KHCO3, 0.1M, HCOO-,,Yuecheng Peng,am7b10421 1..8,ACS Appl. Mater. Interfaces 2017.9:32782-32789
 Cu foil,-0.7994334277620396,,,,,, 15.586690017513134, KHCO3, 0.1M, HCOO-,,Yuecheng Peng,am7b10421 1..8,ACS Appl. Mater. Interfaces 2017.9:32782-32789
 Cu foil,-0.6991501416430594,,,,,, 7.705779334500875, KHCO3, 0.1M, HCOO-,,Yuecheng Peng,am7b10421 1..8,ACS Appl. Mater. Interfaces 2017.9:32782-32789
 Cu foil,-0.5988668555240788,,,,,, 0.5253940455341706, KHCO3, 0.1M, HCOO-,,Yuecheng Peng,am7b10421 1..8,ACS Appl. Mater. Interfaces 2017.9:32782-32789
 Cu foil,-0.5002832861189805,,,,,, 0.5253940455341421, KHCO3, 0.1M, HCOO-,,Yuecheng Peng,am7b10421 1..8,ACS Appl. Mater. Interfaces 2017.9:32782-32789
 CuZn (30s zinc deposition),-1.5,,,,,, 52.96950240770468, KHCO3, 0.1M, H2,,Yuecheng Peng,am7b10421 1..8,ACS Appl. Mater. Interfaces 2017.9:32782-32789
 CuZn (30s zinc deposition),-1.4000000000000001,,,,,, 35.47351524879619, KHCO3, 0.1M, H2,,Yuecheng Peng,am7b10421 1..8,ACS Appl. Mater. Interfaces 2017.9:32782-32789
