Repository: MaxDreger92/TableDataExtraction

File: Final_result_CO2RR.csv (part 7 of 10)
cat,pot(V vs. RHE),pot(V vs. SHE),pot(V vs. Ag/AgCl),pot(V vs. Fc/Fc),jtotal(mA cm^-2),jpartial(mA cm^2),FE,elect,conc,prod,pH,Author,Title,Subject
 CTF-Cu-4.8%,,-1.4495297805642635,,,,, 25.086042065009557, CO2 saturated KCl, 0.3M, CH4,,Lushan Ma,cs0c00243 1..9,ACS Catal. 2020.10:4534-4542
 CTF-Cu-4.8%,,-1.3996865203761757,,,,, 10.86042065009562, CO2 saturated KCl, 0.3M, CH4,,Lushan Ma,cs0c00243 1..9,ACS Catal. 2020.10:4534-4542
 CTF-Cu-4.8%,,-1.3498432601880878,,,,, 4.8948374760994255, CO2 saturated KCl, 0.3M, CH4,,Lushan Ma,cs0c00243 1..9,ACS Catal. 2020.10:4534-4542
 CTF-Cu-4.8%,,-1.2990595611285267,,,,, 3.365200764818354, CO2 saturated KCl, 0.3M, CH4,,Lushan Ma,cs0c00243 1..9,ACS Catal. 2020.10:4534-4542
 CTF-Cu-4.8%,,-1.579780564263323,,,,, 3.518164435946474, CO2 saturated KCl, 0.3M, C2H4,,Lushan Ma,cs0c00243 1..9,ACS Catal. 2020.10:4534-4542
 CTF-Cu-4.8%,,-1.5501567398119122,,,,, 7.1892925430210255, CO2 saturated KCl, 0.3M, C2H4,,Lushan Ma,cs0c00243 1..9,ACS Catal. 2020.10:4534-4542
 CTF-Cu-4.8%,,-1.529937304075235,,,,, 11.778202676864253, CO2 saturated KCl, 0.3M, C2H4,,Lushan Ma,cs0c00243 1..9,ACS Catal. 2020.10:4534-4542
 CTF-Cu-4.8%,,-1.5003134796238244,,,,, 19.579349904397716, CO2 saturated KCl, 0.3M, C2H4,,Lushan Ma,cs0c00243 1..9,ACS Catal. 2020.10:4534-4542
 CTF-Cu-4.8%,,-1.4697492163009404,,,,, 30.59273422562142, CO2 saturated KCl, 0.3M, C2H4,,Lushan Ma,cs0c00243 1..9,ACS Catal. 2020.10:4534-4542
 CTF-Cu-4.8%,,-1.4495297805642635,,,,, 29.674952198852786, CO2 saturated KCl, 0.3M, C2H4,,Lushan Ma,cs0c00243 1..9,ACS Catal. 2020.10:4534-4542
 CTF-Cu-4.8%,,-1.3996865203761757,,,,, 28.604206500956032, CO2 saturated KCl, 0.3M, C2H4,,Lushan Ma,cs0c00243 1..9,ACS Catal. 2020.10:4534-4542
 CTF-Cu-4.8%,,-1.3503134796238245,,,,, 18.814531548757173, CO2 saturated KCl, 0.3M, C2H4,,Lushan Ma,cs0c00243 1..9,ACS Catal. 2020.10:4534-4542
 electropolished Cu skeleton,-1.3007915567282322,,,,,, 88.3021727966567, NaHCO3, 0.5M, H2,,Abhijit Dutta,cs7b01548 1..7,ACS Catal. 2017.7:5431-5437
 electropolished Cu skeleton,-1.2015831134564643,,,,,, 79.5036744523738, NaHCO3, 0.5M, H2,,Abhijit Dutta,cs7b01548 1..7,ACS Catal. 2017.7:5431-5437
 electropolished Cu skeleton,-1.100263852242744,,,,,, 75.77857661454553, NaHCO3, 0.5M, H2,,Abhijit Dutta,cs7b01548 1..7,ACS Catal. 2017.7:5431-5437
 electropolished Cu skeleton,-0.9007915567282321,,,,,, 65.10754192417349, NaHCO3, 0.5M, H2,,Abhijit Dutta,cs7b01548 1..7,ACS Catal. 2017.7:5431-5437
 electropolished Cu skeleton,-0.8005277044854879,,,,,, 66.05379752439307, NaHCO3, 0.5M, H2,,Abhijit Dutta,cs7b01548 1..7,ACS Catal. 2017.7:5431-5437
 electropolished Cu skeleton,-0.6992084432717676,,,,,, 64.10051176710172, NaHCO3, 0.5M, H2,,Abhijit Dutta,cs7b01548 1..7,ACS Catal. 2017.7:5431-5437
 electropolished Cu skeleton,-0.5999999999999998,,,,,, 69.07382550335572, NaHCO3, 0.5M, H2,,Abhijit Dutta,cs7b01548 1..7,ACS Catal. 2017.7:5431-5437
 electrodeposited Cu skeleton,-1.300791556728232,,,,,, 81.13438756175738, NaHCO3, 0.5M, H2,,Abhijit Dutta,cs7b01548 1..7,ACS Catal. 2017.7:5431-5437
 electrodeposited Cu skeleton,-1.1994722955145118,,,,,, 76.12069911990227, NaHCO3, 0.5M, H2,,Abhijit Dutta,cs7b01548 1..7,ACS Catal. 2017.7:5431-5437
 electrodeposited Cu skeleton,-1.100263852242744,,,,,, 65.14770413132405, NaHCO3, 0.5M, H2,,Abhijit Dutta,cs7b01548 1..7,ACS Catal. 2017.7:5431-5437
 electrodeposited Cu skeleton,-0.9999999999999999,,,,,, 63.11409395973156, NaHCO3, 0.5M, H2,,Abhijit Dutta,cs7b01548 1..7,ACS Catal. 2017.7:5431-5437
 electrodeposited Cu skeleton,-0.9007915567282322,,,,,, 54.07398487719362, NaHCO3, 0.5M, H2,,Abhijit Dutta,cs7b01548 1..7,ACS Catal. 2017.7:5431-5437
 electrodeposited Cu skeleton,-0.799472295514511,,,,,, 51.07371925413046, NaHCO3, 0.5M, H2,,Abhijit Dutta,cs7b01548 1..7,ACS Catal. 2017.7:5431-5437
 electrodeposited Cu skeleton,-0.6992084432717678,,,,,, 52.100511767101715, NaHCO3, 0.5M, H2,,Abhijit Dutta,cs7b01548 1..7,ACS Catal. 2017.7:5431-5437
 electrodeposited Cu skeleton,-0.5989445910290237,,,,,, 58.040055957925325, NaHCO3, 0.5M, H2,,Abhijit Dutta,cs7b01548 1..7,ACS Catal. 2017.7:5431-5437
 annealed Cu skeleton,-1.300791556728232,,,,,, 78.07398487719362, NaHCO3, 0.5M, H2,,Abhijit Dutta,cs7b01548 1..7,ACS Catal. 2017.7:5431-5437
 annealed Cu skeleton,-1.2015831134564643,,,,,, 73.14125834499124, NaHCO3, 0.5M, H2,,Abhijit Dutta,cs7b01548 1..7,ACS Catal. 2017.7:5431-5437
 annealed Cu skeleton,-1.1013192612137201,,,,,, 61.04053407943903, NaHCO3, 0.5M, H2,,Abhijit Dutta,cs7b01548 1..7,ACS Catal. 2017.7:5431-5437
 annealed Cu skeleton,-0.9999999999999999,,,,,, 57.959731543624194, NaHCO3, 0.5M, H2,,Abhijit Dutta,cs7b01548 1..7,ACS Catal. 2017.7:5431-5437
 annealed Cu skeleton,-0.9018469656992084,,,,,, 53.752049724637445, NaHCO3, 0.5M, H2,,Abhijit Dutta,cs7b01548 1..7,ACS Catal. 2017.7:5431-5437
 annealed Cu skeleton,-0.7994722955145117,,,,,, 42.939491066211005, NaHCO3, 0.5M, H2,,Abhijit Dutta,cs7b01548 1..7,ACS Catal. 2017.7:5431-5437
 annealed Cu skeleton,-0.700263852242744,,,,,, 50.812133661525415, NaHCO3, 0.5M, H2,,Abhijit Dutta,cs7b01548 1..7,ACS Catal. 2017.7:5431-5437
 annealed Cu skeleton,-0.5989445910290239,,,,,, 45.87898213242195, NaHCO3, 0.5M, H2,,Abhijit Dutta,cs7b01548 1..7,ACS Catal. 2017.7:5431-5437
 electropolished Cu skeleton,-1.2994487320837924,,,,,, 0.4210526315789558, NaHCO3, 0.5M, CO,,Abhijit Dutta,cs7b01548 1..7,ACS Catal. 2017.7:5431-5437
 electropolished Cu skeleton,-1.2006615214994485,,,,,, 0.9122807017544048, NaHCO3, 0.5M, CO,,Abhijit Dutta,cs7b01548 1..7,ACS Catal. 2017.7:5431-5437
 electropolished Cu skeleton,-1.1009922822491724,,,,,, 1.1695906432748586, NaHCO3, 0.5M, CO,,Abhijit Dutta,cs7b01548 1..7,ACS Catal. 2017.7:5431-5437
 electropolished Cu skeleton,-1.0013230429988977,,,,,, 1.4970760233918234, NaHCO3, 0.5M, CO,,Abhijit Dutta,cs7b01548 1..7,ACS Catal. 2017.7:5431-5437
 electropolished Cu skeleton,-0.9007717750826898,,,,,, 1.450292397660835, NaHCO3, 0.5M, CO,,Abhijit Dutta,cs7b01548 1..7,ACS Catal. 2017.7:5431-5437
 electropolished Cu skeleton,-0.8002205071664821,,,,,, 1.9415204678362663, NaHCO3, 0.5M, CO,,Abhijit Dutta,cs7b01548 1..7,ACS Catal. 2017.7:5431-5437
 electropolished Cu skeleton,-0.7014332965821386,,,,,, 2.970760233918135, NaHCO3, 0.5M, CO,,Abhijit Dutta,cs7b01548 1..7,ACS Catal. 2017.7:5431-5437
 electropolished Cu skeleton,-0.6008820286659309,,,,,, 1.9883040935672546, NaHCO3, 0.5M, CO,,Abhijit Dutta,cs7b01548 1..7,ACS Catal. 2017.7:5431-5437
 electrodeposited Cu skeleton,-1.3020948180815876,,,,,, 0.35087719298246256, NaHCO3, 0.5M, CO,,Abhijit Dutta,cs7b01548 1..7,ACS Catal. 2017.7:5431-5437
 electrodeposited Cu skeleton,-1.2006615214994485,,,,,, 0.7719298245614183, NaHCO3, 0.5M, CO,,Abhijit Dutta,cs7b01548 1..7,ACS Catal. 2017.7:5431-5437
 electrodeposited Cu skeleton,-1.1001102535832387,,,,,, 1.1461988304093537, NaHCO3, 0.5M, CO,,Abhijit Dutta,cs7b01548 1..7,ACS Catal. 2017.7:5431-5437
 electrodeposited Cu skeleton,-1.0013230429988968,,,,,, 2.830409356725152, NaHCO3, 0.5M, CO,,Abhijit Dutta,cs7b01548 1..7,ACS Catal. 2017.7:5431-5437
 electrodeposited Cu skeleton,-0.9007717750826898,,,,,, 5.777777777777775, NaHCO3, 0.5M, CO,,Abhijit Dutta,cs7b01548 1..7,ACS Catal. 2017.7:5431-5437
 electrodeposited Cu skeleton,-0.8019845644983465,,,,,, 7.578947368421053, NaHCO3, 0.5M, CO,,Abhijit Dutta,cs7b01548 1..7,ACS Catal. 2017.7:5431-5437
 electrodeposited Cu skeleton,-0.6996692392502761,,,,,, 13.052631578947366, NaHCO3, 0.5M, CO,,Abhijit Dutta,cs7b01548 1..7,ACS Catal. 2017.7:5431-5437
 electrodeposited Cu skeleton,-0.6017640573318634,,,,,, 19.06432748538011, NaHCO3, 0.5M, CO,,Abhijit Dutta,cs7b01548 1..7,ACS Catal. 2017.7:5431-5437
 annealed Cu skeleton,-1.3003307607497238,,,,,, 0.9824561403508838, NaHCO3, 0.5M, CO,,Abhijit Dutta,cs7b01548 1..7,ACS Catal. 2017.7:5431-5437
 annealed Cu skeleton,-1.2015435501653801,,,,,, 1.4502923976608244, NaHCO3, 0.5M, CO,,Abhijit Dutta,cs7b01548 1..7,ACS Catal. 2017.7:5431-5437
 annealed Cu skeleton,-1.100992282249173,,,,,, 2.3157894736842266, NaHCO3, 0.5M, CO,,Abhijit Dutta,cs7b01548 1..7,ACS Catal. 2017.7:5431-5437
 annealed Cu skeleton,-1.0013230429988975,,,,,, 4.070175438596493, NaHCO3, 0.5M, CO,,Abhijit Dutta,cs7b01548 1..7,ACS Catal. 2017.7:5431-5437
 annealed Cu skeleton,-0.9007717750826898,,,,,, 6.362573099415211, NaHCO3, 0.5M, CO,,Abhijit Dutta,cs7b01548 1..7,ACS Catal. 2017.7:5431-5437
 annealed Cu skeleton,-0.800220507166483,,,,,, 8.842105263157897, NaHCO3, 0.5M, CO,,Abhijit Dutta,cs7b01548 1..7,ACS Catal. 2017.7:5431-5437
 annealed Cu skeleton,-0.7023153252480707,,,,,, 10.292397660818711, NaHCO3, 0.5M, CO,,Abhijit Dutta,cs7b01548 1..7,ACS Catal. 2017.7:5431-5437
 annealed Cu skeleton,-0.6017640573318639,,,,,, 15.040935672514621, NaHCO3, 0.5M, CO,,Abhijit Dutta,cs7b01548 1..7,ACS Catal. 2017.7:5431-5437
 electropolished Cu skeleton,-1.301212789415656,,,,,, 1.7292147630157188, NaHCO3, 0.5M, HCOO-,,Abhijit Dutta,cs7b01548 1..7,ACS Catal. 2017.7:5431-5437
 electropolished Cu skeleton,-1.2006615214994487,,,,,, 4.475101573397836, NaHCO3, 0.5M, HCOO-,,Abhijit Dutta,cs7b01548 1..7,ACS Catal. 2017.7:5431-5437
 electropolished Cu skeleton,-1.1009922822491731,,,,,, 9.298287719212737, NaHCO3, 0.5M, HCOO-,,Abhijit Dutta,cs7b01548 1..7,ACS Catal. 2017.7:5431-5437
 electropolished Cu skeleton,-1.0004410143329656,,,,,, 24.110472872136327, NaHCO3, 0.5M, HCOO-,,Abhijit Dutta,cs7b01548 1..7,ACS Catal. 2017.7:5431-5437
 electropolished Cu skeleton,-0.90077177508269,,,,,, 23.05520597927722, NaHCO3, 0.5M, HCOO-,,Abhijit Dutta,cs7b01548 1..7,ACS Catal. 2017.7:5431-5437
 electropolished Cu skeleton,-0.8002205071664828,,,,,, 28.14363422612341, NaHCO3, 0.5M, HCOO-,,Abhijit Dutta,cs7b01548 1..7,ACS Catal. 2017.7:5431-5437
 electropolished Cu skeleton,-0.7005512679162072,,,,,, 24.08284247138586, NaHCO3, 0.5M, HCOO-,,Abhijit Dutta,cs7b01548 1..7,ACS Catal. 2017.7:5431-5437
 electropolished Cu skeleton,-0.6008820286659309,,,,,, 22.099398782946636, NaHCO3, 0.5M, HCOO-,,Abhijit Dutta,cs7b01548 1..7,ACS Catal. 2017.7:5431-5437
 electrodeposited Cu skeleton,-1.3012127894156557,,,,,, -0.03874103808927032, NaHCO3, 0.5M, HCOO-,,Abhijit Dutta,cs7b01548 1..7,ACS Catal. 2017.7:5431-5437
 electrodeposited Cu skeleton,-1.199779492833517,,,,,, 0.8508409119981621, NaHCO3, 0.5M, HCOO-,,Abhijit Dutta,cs7b01548 1..7,ACS Catal. 2017.7:5431-5437
 electrodeposited Cu skeleton,-1.1001102535832414,,,,,, 4.3480602069843854, NaHCO3, 0.5M, HCOO-,,Abhijit Dutta,cs7b01548 1..7,ACS Catal. 2017.7:5431-5437
 electrodeposited Cu skeleton,-1.0013230429988975,,,,,, 6.033076074972442, NaHCO3, 0.5M, HCOO-,,Abhijit Dutta,cs7b01548 1..7,ACS Catal. 2017.7:5431-5437
 electrodeposited Cu skeleton,-0.9025358324145534,,,,,, 11.254003545170476, NaHCO3, 0.5M, HCOO-,,Abhijit Dutta,cs7b01548 1..7,ACS Catal. 2017.7:5431-5437
 electrodeposited Cu skeleton,-0.8011025358324143,,,,,, 24.07728715271645, NaHCO3, 0.5M, HCOO-,,Abhijit Dutta,cs7b01548 1..7,ACS Catal. 2017.7:5431-5437
 electrodeposited Cu skeleton,-0.700551267916207,,,,,, 26.16019053768423, NaHCO3, 0.5M, HCOO-,,Abhijit Dutta,cs7b01548 1..7,ACS Catal. 2017.7:5431-5437
 electrodeposited Cu skeleton,-0.6008820286659314,,,,,, 20.198846296758802, NaHCO3, 0.5M, HCOO-,,Abhijit Dutta,cs7b01548 1..7,ACS Catal. 2017.7:5431-5437
 annealed Cu skeleton,-1.301212789415656,,,,,, 0.8894357574908298, NaHCO3, 0.5M, HCOO-,,Abhijit Dutta,cs7b01548 1..7,ACS Catal. 2017.7:5431-5437
 annealed Cu skeleton,-1.2006615214994487,,,,,, 1.7789689767127328, NaHCO3, 0.5M, HCOO-,,Abhijit Dutta,cs7b01548 1..7,ACS Catal. 2017.7:5431-5437
 annealed Cu skeleton,-1.1001102535832414,,,,,, 5.099441422453964, NaHCO3, 0.5M, HCOO-,,Abhijit Dutta,cs7b01548 1..7,ACS Catal. 2017.7:5431-5437
 annealed Cu skeleton,-1.0004410143329658,,,,,, 18.05522425335174, NaHCO3, 0.5M, HCOO-,,Abhijit Dutta,cs7b01548 1..7,ACS Catal. 2017.7:5431-5437
 annealed Cu skeleton,-0.9007717750826901,,,,,, 20.97785791297885, NaHCO3, 0.5M, HCOO-,,Abhijit Dutta,cs7b01548 1..7,ACS Catal. 2017.7:5431-5437
 annealed Cu skeleton,-0.8002205071664828,,,,,, 34.06628615982507, NaHCO3, 0.5M, HCOO-,,Abhijit Dutta,cs7b01548 1..7,ACS Catal. 2017.7:5431-5437
 annealed Cu skeleton,-0.7005512679162072,,,,,, 29.033118714479798, NaHCO3, 0.5M, HCOO-,,Abhijit Dutta,cs7b01548 1..7,ACS Catal. 2017.7:5431-5437
 annealed Cu skeleton,-0.6000000000000002,,,,,, 26.033149171270707, NaHCO3, 0.5M, HCOO-,,Abhijit Dutta,cs7b01548 1..7,ACS Catal. 2017.7:5431-5437
 electropolished Cu skeleton,-1.300922266139657,,,,,, 0.9157737461456818, NaHCO3, 0.5M, C2H4,,Abhijit Dutta,cs7b01548 1..7,ACS Catal. 2017.7:5431-5437
 electropolished Cu skeleton,-1.2007905138339922,,,,,, 1.2730285197862088, NaHCO3, 0.5M, C2H4,,Abhijit Dutta,cs7b01548 1..7,ACS Catal. 2017.7:5431-5437
 electropolished Cu skeleton,-1.1006587615283265,,,,,, 2.1230559609694666, NaHCO3, 0.5M, C2H4,,Abhijit Dutta,cs7b01548 1..7,ACS Catal. 2017.7:5431-5437
 electropolished Cu skeleton,-1.000527009222662,,,,,, 1.001992731981872, NaHCO3, 0.5M, C2H4,,Abhijit Dutta,cs7b01548 1..7,ACS Catal. 2017.7:5431-5437
 electropolished Cu skeleton,-0.9003952569169957,,,,,, 0.5051082152150528, NaHCO3, 0.5M, C2H4,,Abhijit Dutta,cs7b01548 1..7,ACS Catal. 2017.7:5431-5437
 electropolished Cu skeleton,-0.8002635046113302,,,,,, 0.008223698448233563, NaHCO3, 0.5M, C2H4,,Abhijit Dutta,cs7b01548 1..7,ACS Catal. 2017.7:5431-5437
 electropolished Cu skeleton,-0.7011857707509881,,,,,, -0.028696379321985432, NaHCO3, 0.5M, C2H4,,Abhijit Dutta,cs7b01548 1..7,ACS Catal. 2017.7:5431-5437
 electropolished Cu skeleton,-0.5989459815546767,,,,,, -0.00004328262340891342, NaHCO3, 0.5M, C2H4,,Abhijit Dutta,cs7b01548 1..7,ACS Catal. 2017.7:5431-5437
 electrodeposited Cu skeleton,-1.3009222661396573,,,,,, 1.6385069918749764, NaHCO3, 0.5M, C2H4,,Abhijit Dutta,cs7b01548 1..7,ACS Catal. 2017.7:5431-5437
 electrodeposited Cu skeleton,-1.2007905138339922,,,,,, 5.839388572348632, NaHCO3, 0.5M, C2H4,,Abhijit Dutta,cs7b01548 1..7,ACS Catal. 2017.7:5431-5437
 electrodeposited Cu skeleton,-1.100658761528327,,,,,, 11.879954778315053, NaHCO3, 0.5M, C2H4,,Abhijit Dutta,cs7b01548 1..7,ACS Catal. 2017.7:5431-5437
 electrodeposited Cu skeleton,-1.0005270092226612,,,,,, 10.430376437632333, NaHCO3, 0.5M, C2H4,,Abhijit Dutta,cs7b01548 1..7,ACS Catal. 2017.7:5431-5437
 electrodeposited Cu skeleton,-0.9014492753623184,,,,,, 8.093850577996143, NaHCO3, 0.5M, C2H4,,Abhijit Dutta,cs7b01548 1..7,ACS Catal. 2017.7:5431-5437
 electrodeposited Cu skeleton,-0.8002635046113307,,,,,, 5.297316996739951, NaHCO3, 0.5M, C2H4,,Abhijit Dutta,cs7b01548 1..7,ACS Catal. 2017.7:5431-5437
 electrodeposited Cu skeleton,-0.7001317523056656,,,,,, 1.2853207848351431, NaHCO3, 0.5M, C2H4,,Abhijit Dutta,cs7b01548 1..7,ACS Catal. 2017.7:5431-5437
 electrodeposited Cu skeleton,-0.6000000000000001,,,,,, 0.821287779237835, NaHCO3, 0.5M, C2H4,,Abhijit Dutta,cs7b01548 1..7,ACS Catal. 2017.7:5431-5437
 annealed Cu skeleton,-1.3009222661396573,,,,,, 3.6095976620458074, NaHCO3, 0.5M, C2H4,,Abhijit Dutta,cs7b01548 1..7,ACS Catal. 2017.7:5431-5437
 annealed Cu skeleton,-1.2007905138339916,,,,,, 11.621254538183066, NaHCO3, 0.5M, C2H4,,Abhijit Dutta,cs7b01548 1..7,ACS Catal. 2017.7:5431-5437
 annealed Cu skeleton,-1.0996047430830036,,,,,, 20.68411648912133, NaHCO3, 0.5M, C2H4,,Abhijit Dutta,cs7b01548 1..7,ACS Catal. 2017.7:5431-5437
 annealed Cu skeleton,-1.0005270092226612,,,,,, 14.27400324446544, NaHCO3, 0.5M, C2H4,,Abhijit Dutta,cs7b01548 1..7,ACS Catal. 2017.7:5431-5437
 annealed Cu skeleton,-0.900395256916996,,,,,, 11.871731079866826, NaHCO3, 0.5M, C2H4,,Abhijit Dutta,cs7b01548 1..7,ACS Catal. 2017.7:5431-5437
 annealed Cu skeleton,-0.8002635046113302,,,,,, 9.797974026963345, NaHCO3, 0.5M, C2H4,,Abhijit Dutta,cs7b01548 1..7,ACS Catal. 2017.7:5431-5437
 annealed Cu skeleton,-0.7001317523056656,,,,,, 4.997541546990199, NaHCO3, 0.5M, C2H4,,Abhijit Dutta,cs7b01548 1..7,ACS Catal. 2017.7:5431-5437
 annealed Cu skeleton,-0.5989459815546767,,,,,, 1.971047387547408, NaHCO3, 0.5M, C2H4,,Abhijit Dutta,cs7b01548 1..7,ACS Catal. 2017.7:5431-5437
 electropolished Cu skeleton,-1.300727069641341,,,,,, 0.0695514300188762, NaHCO3, 0.5M, C2H6,,Abhijit Dutta,cs7b01548 1..7,ACS Catal. 2017.7:5431-5437
 electropolished Cu skeleton,-1.2003281755479824,,,,,, 0.008213033998529795, NaHCO3, 0.5M, C2H6,,Abhijit Dutta,cs7b01548 1..7,ACS Catal. 2017.7:5431-5437
 electropolished Cu skeleton,-1.0999320479502858,,,,,, 0.012319550997787587, NaHCO3, 0.5M, C2H6,,Abhijit Dutta,cs7b01548 1..7,ACS Catal. 2017.7:5431-5437
 electropolished Cu skeleton,-1.000594104943555,,,,,, 0.04910529801212249, NaHCO3, 0.5M, C2H6,,Abhijit Dutta,cs7b01548 1..7,ACS Catal. 2017.7:5431-5437
 electropolished Cu skeleton,-0.900196594098027,,,,,, 0.02048935850156397, NaHCO3, 0.5M, C2H6,,Abhijit Dutta,cs7b01548 1..7,ACS Catal. 2017.7:5431-5437
 electropolished Cu skeleton,-0.7998032329959932,,,,,, 0.09004078852041175, NaHCO3, 0.5M, C2H6,,Abhijit Dutta,cs7b01548 1..7,ACS Catal. 2017.7:5431-5437
 electropolished Cu skeleton,-0.6994029556548029,,,,,, -0.0040200640097651785, NaHCO3, 0.5M, C2H6,,Abhijit Dutta,cs7b01548 1..7,ACS Catal. 2017.7:5431-5437
 electropolished Cu skeleton,-0.6000636294002408,,,,,, 0.000043226494753412226, NaHCO3, 0.5M, C2H6,,Abhijit Dutta,cs7b01548 1..7,ACS Catal. 2017.7:5431-5437
 electrodeposited Cu skeleton,-1.3007768665632688,,,,,, 1.2475598643725476, NaHCO3, 0.5M, C2H6,,Abhijit Dutta,cs7b01548 1..7,ACS Catal. 2017.7:5431-5437
 electrodeposited Cu skeleton,-1.200597908875091,,,,,, 6.3890920534141315, NaHCO3, 0.5M, C2H6,,Abhijit Dutta,cs7b01548 1..7,ACS Catal. 2017.7:5431-5437
 electrodeposited Cu skeleton,-1.1017136711570352,,,,,, 17.158843535650632, NaHCO3, 0.5M, C2H6,,Abhijit Dutta,cs7b01548 1..7,ACS Catal. 2017.7:5431-5437
 electrodeposited Cu skeleton,-1.0022982662717492,,,,,, 15.363171718114856, NaHCO3, 0.5M, C2H6,,Abhijit Dutta,cs7b01548 1..7,ACS Catal. 2017.7:5431-5437
 electrodeposited Cu skeleton,-0.9007111622912811,,,,,, 12.193243180155946, NaHCO3, 0.5M, C2H6,,Abhijit Dutta,cs7b01548 1..7,ACS Catal. 2017.7:5431-5437
 electrodeposited Cu skeleton,-0.8012667092015373,,,,,, 9.710399775913856, NaHCO3, 0.5M, C2H6,,Abhijit Dutta,cs7b01548 1..7,ACS Catal. 2017.7:5431-5437
 electrodeposited Cu skeleton,-0.7007322568207082,,,,,, 6.442260641930801, NaHCO3, 0.5M, C2H6,,Abhijit Dutta,cs7b01548 1..7,ACS Catal. 2017.7:5431-5437
 electrodeposited Cu skeleton,-0.6001756724745788,,,,,, 2.650562203790429, NaHCO3, 0.5M, C2H6,,Abhijit Dutta,cs7b01548 1..7,ACS Catal. 2017.7:5431-5437
 annealed Cu skeleton,-1.3018336679064024,,,,,, 1.2475166378778368, NaHCO3, 0.5M, C2H6,,Abhijit Dutta,cs7b01548 1..7,ACS Catal. 2017.7:5431-5437
 annealed Cu skeleton,-1.1994456634315953,,,,,, 4.131285780731048, NaHCO3, 0.5M, C2H6,,Abhijit Dutta,cs7b01548 1..7,ACS Catal. 2017.7:5431-5437
 annealed Cu skeleton,-1.1004438496478774,,,,,, 12.119628459632537, NaHCO3, 0.5M, C2H6,,Abhijit Dutta,cs7b01548 1..7,ACS Catal. 2017.7:5431-5437
 annealed Cu skeleton,-1.0009274676709048,,,,,, 7.935217316879616, NaHCO3, 0.5M, C2H6,,Abhijit Dutta,cs7b01548 1..7,ACS Catal. 2017.7:5431-5437
 annealed Cu skeleton,-0.900477393407787,,,,,, 6.663148029995725, NaHCO3, 0.5M, C2H6,,Abhijit Dutta,cs7b01548 1..7,ACS Catal. 2017.7:5431-5437
 annealed Cu skeleton,-0.8000439181186438,,,,,, 5.783748221229786, NaHCO3, 0.5M, C2H6,,Abhijit Dutta,cs7b01548 1..7,ACS Catal. 2017.7:5431-5437
 annealed Cu skeleton,-0.7016120024414323,,,,,, 2.2537429821785935, NaHCO3, 0.5M, C2H6,,Abhijit Dutta,cs7b01548 1..7,ACS Catal. 2017.7:5431-5437
 Cu mesh,-1.2,,,,,, 47.08333333333337, KHCO3, 0.5M, H2,,Motiar Rahaman,cs7b02234 1..11,ACS Catal. 2017.7:7946-7956
 Cu mesh,-1.0999999999999998,,,,,, 36.11111111111114, KHCO3, 0.5M, H2,,Motiar Rahaman,cs7b02234 1..11,ACS Catal. 2017.7:7946-7956
 Cu mesh,-1,,,,,, 41.1111111111111, KHCO3, 0.5M, H2,,Motiar Rahaman,cs7b02234 1..11,ACS Catal. 2017.7:7946-7956
 Cu mesh,-0.8999999999999999,,,,,, 52.08333333333336, KHCO3, 0.5M, H2,,Motiar Rahaman,cs7b02234 1..11,ACS Catal. 2017.7:7946-7956
 Cu mesh,-0.7985507246376811,,,,,, 58.05555555555557, KHCO3, 0.5M, H2,,Motiar Rahaman,cs7b02234 1..11,ACS Catal. 2017.7:7946-7956
 Cu mesh,-0.7000000000000001,,,,,, 63.055555555555614, KHCO3, 0.5M, H2,,Motiar Rahaman,cs7b02234 1..11,ACS Catal. 2017.7:7946-7956
 Cu mesh,-0.6,,,,,, 78.05555555555558, KHCO3, 0.5M, H2,,Motiar Rahaman,cs7b02234 1..11,ACS Catal. 2017.7:7946-7956
 Cu mesh,-1.2,,,,,, 2.222222222222257, KHCO3, 0.5M, CO,,Motiar Rahaman,cs7b02234 1..11,ACS Catal. 2017.7:7946-7956
 Cu mesh,-1.1,,,,,, 5.138888888888914, KHCO3, 0.5M, CO,,Motiar Rahaman,cs7b02234 1..11,ACS Catal. 2017.7:7946-7956
 Cu mesh,-1.0014492753623187,,,,,, 8.055555555555571, KHCO3, 0.5M, CO,,Motiar Rahaman,cs7b02234 1..11,ACS Catal. 2017.7:7946-7956
 Cu mesh,-0.9,,,,,, 12.083333333333342, KHCO3, 0.5M, CO,,Motiar Rahaman,cs7b02234 1..11,ACS Catal. 2017.7:7946-7956
 Cu mesh,-0.7999999999999999,,,,,, 14.0277777777778, KHCO3, 0.5M, CO,,Motiar Rahaman,cs7b02234 1..11,ACS Catal. 2017.7:7946-7956
 Cu mesh,-0.7,,,,,, 19.0277777777778, KHCO3, 0.5M, CO,,Motiar Rahaman,cs7b02234 1..11,ACS Catal. 2017.7:7946-7956
 Cu mesh,-0.6,,,,,, 14.0277777777778, KHCO3, 0.5M, CO,,Motiar Rahaman,cs7b02234 1..11,ACS Catal. 2017.7:7946-7956
 Cu mesh,-1.2,,,,,, 0, KHCO3, 0.5M, HCOO-,,Motiar Rahaman,cs7b02234 1..11,ACS Catal. 2017.7:7946-7956
 Cu mesh,-1.0999999999999998,,,,,, 2.0833333333333996, KHCO3, 0.5M, HCOO-,,Motiar Rahaman,cs7b02234 1..11,ACS Catal. 2017.7:7946-7956
 Cu mesh,-1,,,,,, 10.972222222222228, KHCO3, 0.5M, HCOO-,,Motiar Rahaman,cs7b02234 1..11,ACS Catal. 2017.7:7946-7956
 Cu mesh,-0.9,,,,,, 18.0555555555556, KHCO3, 0.5M, HCOO-,,Motiar Rahaman,cs7b02234 1..11,ACS Catal. 2017.7:7946-7956
 Cu mesh,-0.7985507246376812,,,,,, 24.02777777777783, KHCO3, 0.5M, HCOO-,,Motiar Rahaman,cs7b02234 1..11,ACS Catal. 2017.7:7946-7956
 Cu mesh,-0.6999999999999998,,,,,, 22.083333333333343, KHCO3, 0.5M, HCOO-,,Motiar Rahaman,cs7b02234 1..11,ACS Catal. 2017.7:7946-7956
 Cu mesh,-0.5999999999999999,,,,,, 10.000000000000028, KHCO3, 0.5M, HCOO-,,Motiar Rahaman,cs7b02234 1..11,ACS Catal. 2017.7:7946-7956
 Cu mesh,-1.2,,,,,, 44.02777777777786, KHCO3, 0.5M, CH4,,Motiar Rahaman,cs7b02234 1..11,ACS Catal. 2017.7:7946-7956
 Cu mesh,-1.1,,,,,, 43.05555555555557, KHCO3, 0.5M, CH4,,Motiar Rahaman,cs7b02234 1..11,ACS Catal. 2017.7:7946-7956
 Cu mesh,-1,,,,,, 24.166666666666685, KHCO3, 0.5M, CH4,,Motiar Rahaman,cs7b02234 1..11,ACS Catal. 2017.7:7946-7956
 Cu mesh,-0.9,,,,,, 8.888888888888914, KHCO3, 0.5M, CH4,,Motiar Rahaman,cs7b02234 1..11,ACS Catal. 2017.7:7946-7956
 Cu mesh,-0.7999999999999999,,,,,, 2.2222222222222, KHCO3, 0.5M, CH4,,Motiar Rahaman,cs7b02234 1..11,ACS Catal. 2017.7:7946-7956
 Cu mesh,-0.7,,,,,, 0.13888888888891415, KHCO3, 0.5M, CH4,,Motiar Rahaman,cs7b02234 1..11,ACS Catal. 2017.7:7946-7956
 Cu mesh,-0.6,,,,,, 0.13888888888894257, KHCO3, 0.5M, CH4,,Motiar Rahaman,cs7b02234 1..11,ACS Catal. 2017.7:7946-7956
 Cu mesh,-1.2,,,,,, 4.0277777777777715, KHCO3, 0.5M, C2H4,,Motiar Rahaman,cs7b02234 1..11,ACS Catal. 2017.7:7946-7956
 Cu mesh,-1.0999999999999998,,,,,, 8.0555555555556, KHCO3, 0.5M, C2H4,,Motiar Rahaman,cs7b02234 1..11,ACS Catal. 2017.7:7946-7956
 Cu mesh,-1,,,,,, 7.083333333333314, KHCO3, 0.5M, C2H4,,Motiar Rahaman,cs7b02234 1..11,ACS Catal. 2017.7:7946-7956
 Cu mesh,-0.9,,,,,, 3.0555555555555997, KHCO3, 0.5M, C2H4,,Motiar Rahaman,cs7b02234 1..11,ACS Catal. 2017.7:7946-7956
 Cu mesh,-0.7999999999999998,,,,,, -0.1388888888888573, KHCO3, 0.5M, C2H4,,Motiar Rahaman,cs7b02234 1..11,ACS Catal. 2017.7:7946-7956
 Cu mesh,-0.7000000000000001,,,,,, 0, KHCO3, 0.5M, C2H4,,Motiar Rahaman,cs7b02234 1..11,ACS Catal. 2017.7:7946-7956
 Cu mesh,-0.6000000000000001,,,,,, 2.842170943040401e-14, KHCO3, 0.5M, C2H4,,Motiar Rahaman,cs7b02234 1..11,ACS Catal. 2017.7:7946-7956
 Cu dendrite,-1.2011266439805024,,,,,, 53.12977099236642, KHCO3, 0.5M, H2,,Motiar Rahaman,cs7b02234 1..11,ACS Catal. 2017.7:7946-7956
 Cu dendrite,-1.1008438333486618,,,,,, 39.04580152671757, KHCO3, 0.5M, H2,,Motiar Rahaman,cs7b02234 1..11,ACS Catal. 2017.7:7946-7956
 Cu dendrite,-1.0020095649774671,,,,,, 37.09923664122138, KHCO3, 0.5M, H2,,Motiar Rahaman,cs7b02234 1..11,ACS Catal. 2017.7:7946-7956
 Cu dendrite,-0.9008737239032469,,,,,, 40.53435114503819, KHCO3, 0.5M, H2,,Motiar Rahaman,cs7b02234 1..11,ACS Catal. 2017.7:7946-7956
 Cu dendrite,-0.8009243079186981,,,,,, 43.05343511450384, KHCO3, 0.5M, H2,,Motiar Rahaman,cs7b02234 1..11,ACS Catal. 2017.7:7946-7956
 Cu dendrite,-0.7021291271958066,,,,,, 43.05343511450383, KHCO3, 0.5M, H2,,Motiar Rahaman,cs7b02234 1..11,ACS Catal. 2017.7:7946-7956
 Cu dendrite,-0.6012048192771089,,,,,, 57.022900763358805, KHCO3, 0.5M, H2,,Motiar Rahaman,cs7b02234 1..11,ACS Catal. 2017.7:7946-7956
 Cu dendrite,-1.2000712774763175,,,,,, 0.572519083969496, KHCO3, 0.5M, CO,,Motiar Rahaman,cs7b02234 1..11,ACS Catal. 2017.7:7946-7956
 Cu dendrite,-1.1000804745700358,,,,,, 1.0305343511450928, KHCO3, 0.5M, CO,,Motiar Rahaman,cs7b02234 1..11,ACS Catal. 2017.7:7946-7956
 Cu dendrite,-1.0001195622183394,,,,,, 2.9770992366412656, KHCO3, 0.5M, CO,,Motiar Rahaman,cs7b02234 1..11,ACS Catal. 2017.7:7946-7956
 Cu dendrite,-0.9001701462337905,,,,,, 5.496183206106906, KHCO3, 0.5M, CO,,Motiar Rahaman,cs7b02234 1..11,ACS Catal. 2017.7:7946-7956
 Cu dendrite,-0.8002000367883753,,,,,, 6.98473282442751, KHCO3, 0.5M, CO,,Motiar Rahaman,cs7b02234 1..11,ACS Catal. 2017.7:7946-7956
 Cu dendrite,-0.7002207302492416,,,,,, 8.015267175572546, KHCO3, 0.5M, CO,,Motiar Rahaman,cs7b02234 1..11,ACS Catal. 2017.7:7946-7956
 Cu dendrite,-0.6003218982801437,,,,,, 13.053435114503827, KHCO3, 0.5M, CO,,Motiar Rahaman,cs7b02234 1..11,ACS Catal. 2017.7:7946-7956
 Cu dendrite,-1.2001586498666423,,,,,, 4.92366412213741, KHCO3, 0.5M, HCOO-,,Motiar Rahaman,cs7b02234 1..11,ACS Catal. 2017.7:7946-7956
 Cu dendrite,-1.1002598178975444,,,,,, 9.96183206106872, KHCO3, 0.5M, HCOO-,,Motiar Rahaman,cs7b02234 1..11,ACS Catal. 2017.7:7946-7956
 Cu dendrite,-1.0004391612250533,,,,,, 18.89312977099243, KHCO3, 0.5M, HCOO-,,Motiar Rahaman,cs7b02234 1..11,ACS Catal. 2017.7:7946-7956
 Cu dendrite,-0.9006621907477239,,,,,, 30.00000000000003, KHCO3, 0.5M, HCOO-,,Motiar Rahaman,cs7b02234 1..11,ACS Catal. 2017.7:7946-7956
 Cu dendrite,-0.8009036144578316,,,,,, 42.02290076335879, KHCO3, 0.5M, HCOO-,,Motiar Rahaman,cs7b02234 1..11,ACS Catal. 2017.7:7946-7956
 Cu dendrite,-0.7010438701370372,,,,,, 49.00763358778626, KHCO3, 0.5M, HCOO-,,Motiar Rahaman,cs7b02234 1..11,ACS Catal. 2017.7:7946-7956
 Cu dendrite,-0.6006414972868577,,,,,, 28.969465648854964, KHCO3, 0.5M, HCOO-,,Motiar Rahaman,cs7b02234 1..11,ACS Catal. 2017.7:7946-7956
 Cu dendrite,-1.201646279775591,,,,,, 19.0076335877863, KHCO3, 0.5M, CH4,,Motiar Rahaman,cs7b02234 1..11,ACS Catal. 2017.7:7946-7956
 Cu dendrite,-1.1003241975535733,,,,,, 13.167938931297698, KHCO3, 0.5M, CH4,,Motiar Rahaman,cs7b02234 1..11,ACS Catal. 2017.7:7946-7956
 Cu dendrite,-1.0014669364480828,,,,,, 10.076335877862618, KHCO3, 0.5M, CH4,,Motiar Rahaman,cs7b02234 1..11,ACS Catal. 2017.7:7946-7956
 Cu dendrite,-0.9013266807688773,,,,,, 3.0916030534351364, KHCO3, 0.5M, CH4,,Motiar Rahaman,cs7b02234 1..11,ACS Catal. 2017.7:7946-7956
 Cu dendrite,-0.8000620803825995,,,,,, 0.11450381679392762, KHCO3, 0.5M, CH4,,Motiar Rahaman,cs7b02234 1..11,ACS Catal. 2017.7:7946-7956
 Cu dendrite,-0.7012623011128487,,,,,, -0.11450381679387078, KHCO3, 0.5M, CH4,,Motiar Rahaman,cs7b02234 1..11,ACS Catal. 2017.7:7946-7956
 Cu dendrite,-0.6000574818357403,,,,,, -0.11450381679387078, KHCO3, 0.5M, CH4,,Motiar Rahaman,cs7b02234 1..11,ACS Catal. 2017.7:7946-7956
 Cu dendrite,-1.2004805481467857,,,,,, 20.954198473282446, KHCO3, 0.5M, C2H4,,Motiar Rahaman,cs7b02234 1..11,ACS Catal. 2017.7:7946-7956
 Cu dendrite,-1.1007426653177598,,,,,, 34.007633587786245, KHCO3, 0.5M, C2H4,,Motiar Rahaman,cs7b02234 1..11,ACS Catal. 2017.7:7946-7956
 Cu dendrite,-1.0017681412673598,,,,,, 25.07633587786262, KHCO3, 0.5M, C2H4,,Motiar Rahaman,cs7b02234 1..11,ACS Catal. 2017.7:7946-7956
 Cu dendrite,-0.9015497102915482,,,,,, 14.198473282442762, KHCO3, 0.5M, C2H4,,Motiar Rahaman,cs7b02234 1..11,ACS Catal. 2017.7:7946-7956
 Cu dendrite,-0.8013680676906101,,,,,, 5.152671755725208, KHCO3, 0.5M, C2H4,,Motiar Rahaman,cs7b02234 1..11,ACS Catal. 2017.7:7946-7956
 Cu dendrite,-0.7012646003862781,,,,,, 0, KHCO3, 0.5M, C2H4,,Motiar Rahaman,cs7b02234 1..11,ACS Catal. 2017.7:7946-7956
 Cu dendrite,-0.6000574818357405,,,,,, -0.11450381679387078        , KHCO3, 0.5M, C2H4,,Motiar Rahaman,cs7b02234 1..11,ACS Catal. 2017.7:7946-7956
 Cu mesh,-1.2006641654340097,,,, -16.800152816825523,,, KHCO3, 0.5M,,,Motiar Rahaman,cs7b02234 1..11,ACS Catal. 2017.7:7946-7956
 Cu mesh,-1.101203922298522,,,, -11.726438290410737,,, KHCO3, 0.5M,,,Motiar Rahaman,cs7b02234 1..11,ACS Catal. 2017.7:7946-7956
 Cu mesh,-1.0016731483204846,,,, -7.315713683963054,,, KHCO3, 0.5M,,,Motiar Rahaman,cs7b02234 1..11,ACS Catal. 2017.7:7946-7956
 Cu mesh,-0.9020307005084098,,,, -3.9547231174632333,,, KHCO3, 0.5M,,,Motiar Rahaman,cs7b02234 1..11,ACS Catal. 2017.7:7946-7956
 Cu mesh,-0.802211925589961,,,, -2.25120735088114,,, KHCO3, 0.5M,,,Motiar Rahaman,cs7b02234 1..11,ACS Catal. 2017.7:7946-7956
 Cu mesh,-0.7023167422587504,,,, -1.2659306642633883,,, KHCO3, 0.5M,,,Motiar Rahaman,cs7b02234 1..11,ACS Catal. 2017.7:7946-7956
 Cu mesh,-0.6023921710764771,,,, -0.5568997776319176,,, KHCO3, 0.5M,,,Motiar Rahaman,cs7b02234 1..11,ACS Catal. 2017.7:7946-7956
 Cu dendrite,-1.2,,,, -16.39575971731449,,, KHCO3, 0.5M,,,Motiar Rahaman,cs7b02234 1..11,ACS Catal. 2017.7:7946-7956
 Cu dendrite,-1.0996363636363635,,,, -10.318021201413422,,, KHCO3, 0.5M,,,Motiar Rahaman,cs7b02234 1..11,ACS Catal. 2017.7:7946-7956
 Cu dendrite,-1.0003636363636363,,,, -5.795053003533571,,, KHCO3, 0.5M,,,Motiar Rahaman,cs7b02234 1..11,ACS Catal. 2017.7:7946-7956
 Cu dendrite,-0.8999999999999999,,,, -2.685512367491164,,, KHCO3, 0.5M,,,Motiar Rahaman,cs7b02234 1..11,ACS Catal. 2017.7:7946-7956
 Cu dendrite,-0.7996363636363635,,,, -1.5547703180212018,,, KHCO3, 0.5M,,,Motiar Rahaman,cs7b02234 1..11,ACS Catal. 2017.7:7946-7956
 Cu dendrite,-0.699272727272727,,,, -0.9893992932862226,,, KHCO3, 0.5M,,,Motiar Rahaman,cs7b02234 1..11,ACS Catal. 2017.7:7946-7956
 Cu foam,-1.0842105263157897,,,,,, 7.741935483870968, NaHCO3, 0.1M, C2H4, 6.8,Sunyhik Ahn,cs7b04347 1..11,ACS Catal. 2018.8:4132-4142
 Cu foam,-0.985526315789474,,,,,, 12.903225806451608, NaHCO3, 0.1M, C2H4, 6.8,Sunyhik Ahn,cs7b04347 1..11,ACS Catal. 2018.8:4132-4142
 Cu foam,-0.8532894736842109,,,,,, 7.281105990783402, NaHCO3, 0.1M, C2H4, 6.8,Sunyhik Ahn,cs7b04347 1..11,ACS Catal. 2018.8:4132-4142
 Cu foam,-0.7674342105263168,,,,,, 3.5023041474654306, NaHCO3, 0.1M, C2H4, 6.8,Sunyhik Ahn,cs7b04347 1..11,ACS Catal. 2018.8:4132-4142
 Cu foam,-0.6371710526315786,,,,,, -0.092165898617516, NaHCO3, 0.1M, C2H4, 6.8,Sunyhik Ahn,cs7b04347 1..11,ACS Catal. 2018.8:4132-4142
 Cu foam,-1.0842105263157897,,,,,, 0.1843317972350178, NaHCO3, 0.1M, CO, 6.8,Sunyhik Ahn,cs7b04347 1..11,ACS Catal. 2018.8:4132-4142
 Cu foam,-0.985526315789474,,,,,, 0.5529953917050676, NaHCO3, 0.1M, CO, 6.8,Sunyhik Ahn,cs7b04347 1..11,ACS Catal. 2018.8:4132-4142
 Cu foam,-0.8532894736842109,,,,,, 2.672811059907829, NaHCO3, 0.1M, CO, 6.8,Sunyhik Ahn,cs7b04347 1..11,ACS Catal. 2018.8:4132-4142
 Cu foam,-0.7684210526315793,,,,,, 5.990783410138235, NaHCO3, 0.1M, CO, 6.8,Sunyhik Ahn,cs7b04347 1..11,ACS Catal. 2018.8:4132-4142
 Cu foam,-0.6371710526315792,,,,,, 22.857142857142854, NaHCO3, 0.1M, CO, 6.8,Sunyhik Ahn,cs7b04347 1..11,ACS Catal. 2018.8:4132-4142
 Cu foam,-1.0802631578947372,,,,,, 1.474654377880178, NaHCO3, 0.1M, HCOO-, 6.8,Sunyhik Ahn,cs7b04347 1..11,ACS Catal. 2018.8:4132-4142
 Cu foam,-0.9342105263157898,,,,,, 7.649769585253459, NaHCO3, 0.1M, HCOO-, 6.8,Sunyhik Ahn,cs7b04347 1..11,ACS Catal. 2018.8:4132-4142
 Cu foam,-0.8463815789473688,,,,,, 8.387096774193544, NaHCO3, 0.1M, HCOO-, 6.8,Sunyhik Ahn,cs7b04347 1..11,ACS Catal. 2018.8:4132-4142
 Cu foam,-0.7121710526315792,,,,,, 23.317972350230413, NaHCO3, 0.1M, HCOO-, 6.8,Sunyhik Ahn,cs7b04347 1..11,ACS Catal. 2018.8:4132-4142
 Cu foam,-1.0843749999999998,,,,,, 74.29805615550755, NaHCO3, 0.1M, H2, 6.8,Sunyhik Ahn,cs7b04347 1..11,ACS Catal. 2018.8:4132-4142
 Cu foam,-0.9864583333333332,,,,,, 50.453563714902806, NaHCO3, 0.1M, H2, 6.8,Sunyhik Ahn,cs7b04347 1..11,ACS Catal. 2018.8:4132-4142
 Cu foam,-0.8531249999999999,,,,,, 47.170626349892004, NaHCO3, 0.1M, H2, 6.8,Sunyhik Ahn,cs7b04347 1..11,ACS Catal. 2018.8:4132-4142
 Cu foam,-0.7677083333333332,,,,,, 45.96112311015118, NaHCO3, 0.1M, H2, 6.8,Sunyhik Ahn,cs7b04347 1..11,ACS Catal. 2018.8:4132-4142
 Cu foam,-0.6375000000000002,,,,,, 29.892008639308855, NaHCO3, 0.1M, H2, 6.8,Sunyhik Ahn,cs7b04347 1..11,ACS Catal. 2018.8:4132-4142
 Cu foam,-1.079625839427364,,,,,, 1.7597089616361891, NaHCO3, 0.1M, C2H5OH, 6.8,Sunyhik Ahn,cs7b04347 1..11,ACS Catal. 2018.8:4132-4142
 Cu foam,-0.9346281074024496,,,,,, 2.104533368735872, NaHCO3, 0.1M, C2H5OH, 6.8,Sunyhik Ahn,cs7b04347 1..11,ACS Catal. 2018.8:4132-4142
 Cu foam,-0.8467346690415869,,,,,, 1.777779007032569, NaHCO3, 0.1M, C2H5OH, 6.8,Sunyhik Ahn,cs7b04347 1..11,ACS Catal. 2018.8:4132-4142
 Cu foam,-0.7111849893239219,,,,,, -0.007264895802217453, NaHCO3, 0.1M, C2H5OH, 6.8,Sunyhik Ahn,cs7b04347 1..11,ACS Catal. 2018.8:4132-4142
 Cu foam,-1.0841197490845127,,,,,, 4.528851224522159, NaHCO3, 0.1M, CH4, 6.8,Sunyhik Ahn,cs7b04347 1..11,ACS Catal. 2018.8:4132-4142
 Cu foam,-0.9863534279613673,,,,,, 4.179490867251546, NaHCO3, 0.1M, CH4, 6.8,Sunyhik Ahn,cs7b04347 1..11,ACS Catal. 2018.8:4132-4142
 Cu foam,-0.8533660069256217,,,,,, 0.37655761947434563, NaHCO3, 0.1M, CH4, 6.8,Sunyhik Ahn,cs7b04347 1..11,ACS Catal. 2018.8:4132-4142
 Cu foam,-0.7674506853710081,,,,,, 0.07226174276368624, NaHCO3, 0.1M, CH4, 6.8,Sunyhik Ahn,cs7b04347 1..11,ACS Catal. 2018.8:4132-4142
 Cu foam,-0.6371693458274792,,,,,, -0.0198586111141843, NaHCO3, 0.1M, CH4, 6.8,Sunyhik Ahn,cs7b04347 1..11,ACS Catal. 2018.8:4132-4142
 Cu foam,-1.0842303820155108,,,,,, 0.08939140824658054, NaHCO3, 0.1M, C2H6, 6.8,Sunyhik Ahn,cs7b04347 1..11,ACS Catal. 2018.8:4132-4142
 Cu foam,-0.9856343139098784,,,,,, 0.5359796730428101, NaHCO3, 0.1M, C2H6, 6.8,Sunyhik Ahn,cs7b04347 1..11,ACS Catal. 2018.8:4132-4142
 Cu foam,-0.8536470145703572,,,,,, 1.8003296861343756, NaHCO3, 0.1M, C2H6, 6.8,Sunyhik Ahn,cs7b04347 1..11,ACS Catal. 2018.8:4132-4142
 Cu foam,-0.768641095708549,,,,,, 1.1036741196384518, NaHCO3, 0.1M, C2H6, 6.8,Sunyhik Ahn,cs7b04347 1..11,ACS Catal. 2018.8:4132-4142
 Cu foam,-0.6381584042306034,,,,,, -0.008629368617860677, NaHCO3, 0.1M, C2H6, 6.8,Sunyhik Ahn,cs7b04347 1..11,ACS Catal. 2018.8:4132-4142
 Cu foam,-1.0794267001515673,,,,,, 0.750736630932229, NaHCO3, 0.1M, C3H8O, 6.8,Sunyhik Ahn,cs7b04347 1..11,ACS Catal. 2018.8:4132-4142
 Cu foam,-0.9347144010886281,,,,,, 2.5417547120409196, NaHCO3, 0.1M, C3H8O, 6.8,Sunyhik Ahn,cs7b04347 1..11,ACS Catal. 2018.8:4132-4142
 Cu foam,-0.8467634336036465,,,,,, 1.9235194548009175, NaHCO3, 0.1M, C3H8O, 6.8,Sunyhik Ahn,cs7b04347 1..11,ACS Catal. 2018.8:4132-4142
 Cu foam,-0.7121696224098069,,,,,, -0.018457260654871632, NaHCO3, 0.1M, C3H8O, 6.8,Sunyhik Ahn,cs7b04347 1..11,ACS Catal. 2018.8:4132-4142
 Cu foam modified with poly(acrylamide),-1.056650246305419,,,,,, 16.214690548076863, NaHCO3, 0.1M, C2H4, 6.8,Sunyhik Ahn,cs7b04347 1..11,ACS Catal. 2018.8:4132-4142
 Cu foam modified with poly(acrylamide),-0.9591133004926107,,,,,, 25.96929316776767, NaHCO3, 0.1M, C2H4, 6.8,Sunyhik Ahn,cs7b04347 1..11,ACS Catal. 2018.8:4132-4142
 Cu foam modified with poly(acrylamide),-0.8369458128078815,,,,,, 10.374490174267713, NaHCO3, 0.1M, C2H4, 6.8,Sunyhik Ahn,cs7b04347 1..11,ACS Catal. 2018.8:4132-4142
 Cu foam modified with poly(acrylamide),-0.7620689655172419,,,,,, 5.570361626296808, NaHCO3, 0.1M, C2H4, 6.8,Sunyhik Ahn,cs7b04347 1..11,ACS Catal. 2018.8:4132-4142
 Cu foam modified with poly(acrylamide),-0.6359605911330051,,,,,, -0.16329557406945128, NaHCO3, 0.1M, C2H4, 6.8,Sunyhik Ahn,cs7b04347 1..11,ACS Catal. 2018.8:4132-4142
 Cu foam modified with poly(acrylamide),-1.055665024630542,,,,,, 0.1776728488948649, NaHCO3, 0.1M, CO, 6.8,Sunyhik Ahn,cs7b04347 1..11,ACS Catal. 2018.8:4132-4142
 Cu foam modified with poly(acrylamide),-0.9591133004926107,,,,,, 0.9001687438045423, NaHCO3, 0.1M, CO, 6.8,Sunyhik Ahn,cs7b04347 1..11,ACS Catal. 2018.8:4132-4142
 Cu foam modified with poly(acrylamide),-0.8369458128078824,,,,,, 3.1855500821018125, NaHCO3, 0.1M, CO, 6.8,Sunyhik Ahn,cs7b04347 1..11,ACS Catal. 2018.8:4132-4142
 Cu foam modified with poly(acrylamide),-0.7620689655172406,,,,,, 7.413679598647043, NaHCO3, 0.1M, CO, 6.8,Sunyhik Ahn,cs7b04347 1..11,ACS Catal. 2018.8:4132-4142
 Cu foam modified with poly(acrylamide),-0.6359605911330046,,,,,, 28.500298895976637, NaHCO3, 0.1M, CO, 6.8,Sunyhik Ahn,cs7b04347 1..11,ACS Catal. 2018.8:4132-4142
 Cu foam modified with poly(acrylamide),-1.0497536945812808,,,,,, 1.0984237966599508, NaHCO3, 0.1M, HCOO-, 6.8,Sunyhik Ahn,cs7b04347 1..11,ACS Catal. 2018.8:4132-4142
 Cu foam modified with poly(acrylamide),-0.9689655172413794,,,,,, 4.680483984472552, NaHCO3, 0.1M, HCOO-, 6.8,Sunyhik Ahn,cs7b04347 1..11,ACS Catal. 2018.8:4132-4142
 Cu foam modified with poly(acrylamide),-0.9197044334975368,,,,,, 4.488585200487336, NaHCO3, 0.1M, HCOO-, 6.8,Sunyhik Ahn,cs7b04347 1..11,ACS Catal. 2018.8:4132-4142
 Cu foam modified with poly(acrylamide),-0.820197044334976,,,,,, 5.855788366514588, NaHCO3, 0.1M, HCOO-, 6.8,Sunyhik Ahn,cs7b04347 1..11,ACS Catal. 2018.8:4132-4142
 Cu foam modified with poly(acrylamide),-0.6399014778325123,,,,,, 23.339613932336004, NaHCO3, 0.1M, HCOO-, 6.8,Sunyhik Ahn,cs7b04347 1..11,ACS Catal. 2018.8:4132-4142
 Cu foam modified with poly(acrylamide),-1.0553633217993088,,,,,, 66.68261002787595, NaHCO3, 0.1M, H2, 6.8,Sunyhik Ahn,cs7b04347 1..11,ACS Catal. 2018.8:4132-4142
 Cu foam modified with poly(acrylamide),-0.9588235294117657,,,,,, 50.93126667513656, NaHCO3, 0.1M, H2, 6.8,Sunyhik Ahn,cs7b04347 1..11,ACS Catal. 2018.8:4132-4142
 Cu foam modified with poly(acrylamide),-0.836332179930797,,,,,, 50.550419634249316, NaHCO3, 0.1M, H2, 6.8,Sunyhik Ahn,cs7b04347 1..11,ACS Catal. 2018.8:4132-4142
 Cu foam modified with poly(acrylamide),-0.761591695501731,,,,,, 51.04725462793426, NaHCO3, 0.1M, H2, 6.8,Sunyhik Ahn,cs7b04347 1..11,ACS Catal. 2018.8:4132-4142
 Cu foam modified with poly(acrylamide),-0.6359861591695508,,,,,, 19.56399889392928, NaHCO3, 0.1M, H2, 6.8,Sunyhik Ahn,cs7b04347 1..11,ACS Catal. 2018.8:4132-4142
 Cu foam modified with poly(acrylamide),-1.0507389162561571,,,,,, 2.23186212787264, NaHCO3, 0.1M, C2H5OH, 6.8,Sunyhik Ahn,cs7b04347 1..11,ACS Catal. 2018.8:4132-4142
 Cu foam modified with poly(acrylamide),-0.969950738916256,,,,,, 3.19749718350306, NaHCO3, 0.1M, C2H5OH, 6.8,Sunyhik Ahn,cs7b04347 1..11,ACS Catal. 2018.8:4132-4142
 Cu foam modified with poly(acrylamide),-0.9206896551724131,,,,,, 3.8598525849183014, NaHCO3, 0.1M, C2H5OH, 6.8,Sunyhik Ahn,cs7b04347 1..11,ACS Catal. 2018.8:4132-4142
 Cu foam modified with poly(acrylamide),-0.8201970443349755,,,,,, 0.016438769724679503, NaHCO3, 0.1M, C2H5OH, 6.8,Sunyhik Ahn,cs7b04347 1..11,ACS Catal. 2018.8:4132-4142
 Cu foam modified with poly(acrylamide),-0.6399014778325123,,,,,, 0.01980752096725169, NaHCO3, 0.1M, C2H5OH, 6.8,Sunyhik Ahn,cs7b04347 1..11,ACS Catal. 2018.8:4132-4142
 Cu foam modified with poly(acrylamide),-1.0576354679802952,,,,,, 2.938011295441326, NaHCO3, 0.1M, CH4, 6.8,Sunyhik Ahn,cs7b04347 1..11,ACS Catal. 2018.8:4132-4142
 Cu foam modified with poly(acrylamide),-0.9600985221674874,,,,,, 1.6393853041448522, NaHCO3, 0.1M, CH4, 6.8,Sunyhik Ahn,cs7b04347 1..11,ACS Catal. 2018.8:4132-4142
 Cu foam modified with poly(acrylamide),-0.8379310344827591,,,,,, 0.09458275346631595, NaHCO3, 0.1M, CH4, 6.8,Sunyhik Ahn,cs7b04347 1..11,ACS Catal. 2018.8:4132-4142
 Cu foam modified with poly(acrylamide),-0.7630541871921181,,,,,, 0.0062956990434930304, NaHCO3, 0.1M, CH4, 6.8,Sunyhik Ahn,cs7b04347 1..11,ACS Catal. 2018.8:4132-4142
 Cu foam modified with poly(acrylamide),-0.6359605911330051,,,,,, 0.008670392542354577, NaHCO3, 0.1M, CH4, 6.8,Sunyhik Ahn,cs7b04347 1..11,ACS Catal. 2018.8:4132-4142
