Repository: MaxDreger92/TableDataExtraction

File: Final_result_CO2RR.csv (part 8 of 10)
cat,pot(V vs. RHE),pot(V vs. SHE),pot(V vs. Ag/AgCl),pot(V vs. Fc/Fc),jtotal(mA cm^-2),jpartial(mA cm^2),FE,elect,conc,prod,pH,Author,Title,Subject
 Cu foam modified with poly(acrylamide),-1.0576354679802957,,,,,, 0.2922713851274228, NaHCO3, 0.1M, C2H6, 6.8,Sunyhik Ahn,cs7b04347 1..11,ACS Catal. 2018.8:4132-4142
 Cu foam modified with poly(acrylamide),-0.9600985221674878,,,,,, 0.6864705059385727, NaHCO3, 0.1M, C2H6, 6.8,Sunyhik Ahn,cs7b04347 1..11,ACS Catal. 2018.8:4132-4142
 Cu foam modified with poly(acrylamide),-0.836945812807881,,,,,, 1.9555877090282543, NaHCO3, 0.1M, C2H6, 6.8,Sunyhik Ahn,cs7b04347 1..11,ACS Catal. 2018.8:4132-4142
 Cu foam modified with poly(acrylamide),-0.7620689655172406,,,,,, 1.138601103035926, NaHCO3, 0.1M, C2H6, 6.8,Sunyhik Ahn,cs7b04347 1..11,ACS Catal. 2018.8:4132-4142
 Cu foam modified with poly(acrylamide),-0.6359605911330051,,,,,, 0.01988115487419506, NaHCO3, 0.1M, C2H6, 6.8,Sunyhik Ahn,cs7b04347 1..11,ACS Catal. 2018.8:4132-4142
 Cu foam modified with poly(acrylamide),-1.0507389162561571,,,,,, 0.5278262534331812, NaHCO3, 0.1M, C3H8O, 6.8,Sunyhik Ahn,cs7b04347 1..11,ACS Catal. 2018.8:4132-4142
 Cu foam modified with poly(acrylamide),-0.9699507389162556,,,,,, 1.5383043583909472, NaHCO3, 0.1M, C3H8O, 6.8,Sunyhik Ahn,cs7b04347 1..11,ACS Catal. 2018.8:4132-4142
 Cu foam modified with poly(acrylamide),-0.9206896551724135,,,,,, 2.4360857687748023, NaHCO3, 0.1M, C3H8O, 6.8,Sunyhik Ahn,cs7b04347 1..11,ACS Catal. 2018.8:4132-4142
 Cu foam modified with poly(acrylamide),-0.8201970443349751,,,,,, 0.005228007392842571, NaHCO3, 0.1M, C3H8O, 6.8,Sunyhik Ahn,cs7b04347 1..11,ACS Catal. 2018.8:4132-4142
 Cu,-0.7912133891213389,,,,,,, KOH, 1M,,,Xinyi Chen,cs9b04368 1..11,ACS Catal. 2020.10:672-682
 CuAg,-0.7912133891213389,,,,,,, KOH, 1M,,,Xinyi Chen,cs9b04368 1..11,ACS Catal. 2020.10:672-682
 CuSn,-0.7912133891213389,,,,,,, KOH, 1M,,,Xinyi Chen,cs9b04368 1..11,ACS Catal. 2020.10:672-682
 Cu,-0.7911949685534593,,,,,, 23.552595881119714, KOH, 1M, C2H4,,Xinyi Chen,cs9b04368 1..11,ACS Catal. 2020.10:672-682
 Cu,-0.6905660377358491,,,,,, 22.180293501048197, KOH, 1M, C2H4,,Xinyi Chen,cs9b04368 1..11,ACS Catal. 2020.10:672-682
 Cu,-0.5899371069182391,,,,,, 14.219755826859028, KOH, 1M, C2H4,,Xinyi Chen,cs9b04368 1..11,ACS Catal. 2020.10:672-682
 Cu,-0.48930817610062904,,,,,, 5.553335799728671, KOH, 1M, C2H4,,Xinyi Chen,cs9b04368 1..11,ACS Catal. 2020.10:672-682
 Cu,-0.38993710691823913,,,,,, 0.18054014058449752, KOH, 1M, C2H4,,Xinyi Chen,cs9b04368 1..11,ACS Catal. 2020.10:672-682
 Cu,-0.2905660377358492,,,,,, 0.21950918732269997, KOH, 1M, C2H4,,Xinyi Chen,cs9b04368 1..11,ACS Catal. 2020.10:672-682
 Cu,-0.18993710691823906,,,,,, 0.25897151313353106, KOH, 1M, C2H4,,Xinyi Chen,cs9b04368 1..11,ACS Catal. 2020.10:672-682
 CuAg,-0.7911949685534594,,,,,, 42.61141941053148, KOH, 1M, C2H4,,Xinyi Chen,cs9b04368 1..11,ACS Catal. 2020.10:672-682
 CuAg,-0.6905660377358491,,,,,, 33.239117030459965, KOH, 1M, C2H4,,Xinyi Chen,cs9b04368 1..11,ACS Catal. 2020.10:672-682
 CuAg,-0.5899371069182391,,,,,, 7.1609322974472604, KOH, 1M, C2H4,,Xinyi Chen,cs9b04368 1..11,ACS Catal. 2020.10:672-682
 CuAg,-0.49056603773584906,,,,,, 1.7881366383030865, KOH, 1M, C2H4,,Xinyi Chen,cs9b04368 1..11,ACS Catal. 2020.10:672-682
 CuAg,-0.38993710691823913,,,,,, 0.18054014058449752, KOH, 1M, C2H4,,Xinyi Chen,cs9b04368 1..11,ACS Catal. 2020.10:672-682
 CuSn,-0.7911949685534593,,,,,, 56.72906646935502, KOH, 1M, C2H4,,Xinyi Chen,cs9b04368 1..11,ACS Catal. 2020.10:672-682
 CuSn,-0.6905660377358491,,,,,, 37.239117030459965, KOH, 1M, C2H4,,Xinyi Chen,cs9b04368 1..11,ACS Catal. 2020.10:672-682
 CuSn,-0.589937106918239,,,,,, 7.1609322974472604, KOH, 1M, C2H4,,Xinyi Chen,cs9b04368 1..11,ACS Catal. 2020.10:672-682
 CuSn,-0.49056603773584917,,,,,, 0.3763719324207102, KOH, 1M, C2H4,,Xinyi Chen,cs9b04368 1..11,ACS Catal. 2020.10:672-682
 CuSn,-0.389937106918239,,,,,, 0.415834258231655, KOH, 1M, C2H4,,Xinyi Chen,cs9b04368 1..11,ACS Catal. 2020.10:672-682
 CuSn,-0.2905660377358492,,,,,, 0.21950918732269997, KOH, 1M, C2H4,,Xinyi Chen,cs9b04368 1..11,ACS Catal. 2020.10:672-682
 CuSn,-0.18993710691823906,,,,,, 0.25897151313353106, KOH, 1M, C2H4,,Xinyi Chen,cs9b04368 1..11,ACS Catal. 2020.10:672-682
 Cu,-0.7924686192468617,,,,,, 9.785932721712555, KOH, 1M, CO,,Xinyi Chen,cs9b04368 1..11,ACS Catal. 2020.10:672-682
 Cu,-0.6907949790794978,,,,,, 16.207951070336378, KOH, 1M, CO,,Xinyi Chen,cs9b04368 1..11,ACS Catal. 2020.10:672-682
 Cu,-0.5916317991631799,,,,,, 27.217125382262992, KOH, 1M, CO,,Xinyi Chen,cs9b04368 1..11,ACS Catal. 2020.10:672-682
 Cu,-0.49121338912133883,,,,,, 43.425076452599384, KOH, 1M, CO,,Xinyi Chen,cs9b04368 1..11,ACS Catal. 2020.10:672-682
 Cu,-0.3907949790794978,,,,,, 48.62385321100918, KOH, 1M, CO,,Xinyi Chen,cs9b04368 1..11,ACS Catal. 2020.10:672-682
 Cu,-0.29163179916318005,,,,,, 32.415902140672756, KOH, 1M, CO,,Xinyi Chen,cs9b04368 1..11,ACS Catal. 2020.10:672-682
 Cu,-0.19121338912133878,,,,,, 16.207951070336378, KOH, 1M, CO,,Xinyi Chen,cs9b04368 1..11,ACS Catal. 2020.10:672-682
 CuAg,-0.7912133891213384,,,,,, 5.810397553516822, KOH, 1M, CO,,Xinyi Chen,cs9b04368 1..11,ACS Catal. 2020.10:672-682
 CuAg,-0.6907949790794978,,,,,, 19.571865443425082, KOH, 1M, CO,,Xinyi Chen,cs9b04368 1..11,ACS Catal. 2020.10:672-682
 CuAg,-0.5916317991631799,,,,,, 48.92966360856269, KOH, 1M, CO,,Xinyi Chen,cs9b04368 1..11,ACS Catal. 2020.10:672-682
 CuAg,-0.49246861924686214,,,,,, 57.7981651376147, KOH, 1M, CO,,Xinyi Chen,cs9b04368 1..11,ACS Catal. 2020.10:672-682
 CuAg,-0.39205020920502087,,,,,, 53.21100917431194, KOH, 1M, CO,,Xinyi Chen,cs9b04368 1..11,ACS Catal. 2020.10:672-682
 CuAg,-0.2928870292887027,,,,,, 27.217125382262992, KOH, 1M, CO,,Xinyi Chen,cs9b04368 1..11,ACS Catal. 2020.10:672-682
 CuAg,-0.1924686192468621,,,,,, 0.3058103975535289, KOH, 1M, CO,,Xinyi Chen,cs9b04368 1..11,ACS Catal. 2020.10:672-682
 CuSn,-0.7912133891213389,,,,,, 6.727828746177352, KOH, 1M, CO,,Xinyi Chen,cs9b04368 1..11,ACS Catal. 2020.10:672-682
 CuSn,-0.6920502092050207,,,,,, 20.795107033639155, KOH, 1M, CO,,Xinyi Chen,cs9b04368 1..11,ACS Catal. 2020.10:672-682
 CuSn,-0.5916317991631801,,,,,, 54.12844036697247, KOH, 1M, CO,,Xinyi Chen,cs9b04368 1..11,ACS Catal. 2020.10:672-682
 CuSn,-0.49121338912133883,,,,,, 72.47706422018346, KOH, 1M, CO,,Xinyi Chen,cs9b04368 1..11,ACS Catal. 2020.10:672-682
 CuSn,-0.39205020920502087,,,,,, 86.23853211009174, KOH, 1M, CO,,Xinyi Chen,cs9b04368 1..11,ACS Catal. 2020.10:672-682
 CuSn,-0.29163179916318005,,,,,, 70.94801223241587, KOH, 1M, CO,,Xinyi Chen,cs9b04368 1..11,ACS Catal. 2020.10:672-682
 CuSn,-0.19246861924686165,,,,,, 0, KOH, 1M, CO,,Xinyi Chen,cs9b04368 1..11,ACS Catal. 2020.10:672-682
 Cu,-0.7912133891213391,,,,,, 20.87121698282722, KOH, 1M, C2H5OH,,Xinyi Chen,cs9b04368 1..11,ACS Catal. 2020.10:672-682
 Cu,-0.6920502092050209,,,,,, 8.989655260928728, KOH, 1M, C2H5OH,,Xinyi Chen,cs9b04368 1..11,ACS Catal. 2020.10:672-682
 Cu,-0.5916317991631801,,,,,, 0.05313550838106096, KOH, 1M, C2H5OH,,Xinyi Chen,cs9b04368 1..11,ACS Catal. 2020.10:672-682
 Cu,-0.49121338912133905,,,,,, -0.04902841594575591, KOH, 1M, C2H5OH,,Xinyi Chen,cs9b04368 1..11,ACS Catal. 2020.10:672-682
 Cu,-0.39205020920502065,,,,,, -0.028749647046709015, KOH, 1M, C2H5OH,,Xinyi Chen,cs9b04368 1..11,ACS Catal. 2020.10:672-682
 Cu,-0.29163179916317983,,,,,, -0.008214184870439567, KOH, 1M, C2H5OH,,Xinyi Chen,cs9b04368 1..11,ACS Catal. 2020.10:672-682
 Cu,-0.1924686192468612,,,,,, 0.134763970531651, KOH, 1M, C2H5OH,,Xinyi Chen,cs9b04368 1..11,ACS Catal. 2020.10:672-682
 CuAg,-0.7912133891213393,,,,,, 23.93870164540391, KOH, 1M, C2H5OH,,Xinyi Chen,cs9b04368 1..11,ACS Catal. 2020.10:672-682
 CuAg,-0.6907949790794978,,,,,, 22.732243242549486, KOH, 1M, C2H5OH,,Xinyi Chen,cs9b04368 1..11,ACS Catal. 2020.10:672-682
 CuAg,-0.5916317991631801,,,,,, 15.02246066175529, KOH, 1M, C2H5OH,,Xinyi Chen,cs9b04368 1..11,ACS Catal. 2020.10:672-682
 CuAg,-0.49121338912133905,,,,,, 10.012321277305758, KOH, 1M, C2H5OH,,Xinyi Chen,cs9b04368 1..11,ACS Catal. 2020.10:672-682
 CuAg,-0.39330543933054374,,,,,, 0.33909181918528475, KOH, 1M, C2H5OH,,Xinyi Chen,cs9b04368 1..11,ACS Catal. 2020.10:672-682
 CuSn,-0.7912133891213395,,,,,, 22.957106553379375, KOH, 1M, C2H5OH,,Xinyi Chen,cs9b04368 1..11,ACS Catal. 2020.10:672-682
 CuSn,-0.6920502092050214,,,,,, 14.388428267063702, KOH, 1M, C2H5OH,,Xinyi Chen,cs9b04368 1..11,ACS Catal. 2020.10:672-682
 CuSn,-0.5916317991631801,,,,,, 5.083810355006804, KOH, 1M, C2H5OH,,Xinyi Chen,cs9b04368 1..11,ACS Catal. 2020.10:672-682
 CuSn,-0.49121338912133905,,,,,, 0.0736709705573162, KOH, 1M, C2H5OH,,Xinyi Chen,cs9b04368 1..11,ACS Catal. 2020.10:672-682
 CuSn,-0.39205020920502065,,,,,, 0.09394973945634888, KOH, 1M, C2H5OH,,Xinyi Chen,cs9b04368 1..11,ACS Catal. 2020.10:672-682
 CuSn,-0.2916317991631796,,,,,, 0.11448520163260411, KOH, 1M, C2H5OH,,Xinyi Chen,cs9b04368 1..11,ACS Catal. 2020.10:672-682
 annealed Cu,-0.20045029239766082,,,, 3.2359375000000003,,, KHCO3, 0.1M,,,Christina W. Li and Matthew W. Kanan,ja3010978 1..4,J. Am. Chem. Soc. 2012.134:7231-7234
 annealed Cu,-0.24967543859649133,,,, 3.9643750000000004,,, KHCO3, 0.1M,,,Christina W. Li and Matthew W. Kanan,ja3010978 1..4,J. Am. Chem. Soc. 2012.134:7231-7234
 annealed Cu,-0.298982456140351,,,, 5.2755625,,, KHCO3, 0.1M,,,Christina W. Li and Matthew W. Kanan,ja3010978 1..4,J. Am. Chem. Soc. 2012.134:7231-7234
 annealed Cu,-0.34961403508771943,,,, 6.0248125,,, KHCO3, 0.1M,,,Christina W. Li and Matthew W. Kanan,ja3010978 1..4,J. Am. Chem. Soc. 2012.134:7231-7234
 annealed Cu,-0.4002309941520469,,,, 6.67,,, KHCO3, 0.1M,,,Christina W. Li and Matthew W. Kanan,ja3010978 1..4,J. Am. Chem. Soc. 2012.134:7231-7234
 annealed Cu,-0.4508362573099416,,,, 7.2319375,,, KHCO3, 0.1M,,,Christina W. Li and Matthew W. Kanan,ja3010978 1..4,J. Am. Chem. Soc. 2012.134:7231-7234
 annealed Cu,-0.4999824561403511,,,, 7.3984375,,, KHCO3, 0.1M,,,Christina W. Li and Matthew W. Kanan,ja3010978 1..4,J. Am. Chem. Soc. 2012.134:7231-7234
 annealed Cu,-0.5505994152046785,,,, 8.043624999999998,,, KHCO3, 0.1M,,,Christina W. Li and Matthew W. Kanan,ja3010978 1..4,J. Am. Chem. Soc. 2012.134:7231-7234
 annealed Cu,-0.6011666666666668,,,, 8.335,,, KHCO3, 0.1M,,,Christina W. Li and Matthew W. Kanan,ja3010978 1..4,J. Am. Chem. Soc. 2012.134:7231-7234
 annealed Cu,-0.6489619883040938,,,, 8.876124999999998,,, KHCO3, 0.1M,,,Christina W. Li and Matthew W. Kanan,ja3010978 1..4,J. Am. Chem. Soc. 2012.134:7231-7234
 annealed Cu,-0.700950292397661,,,, 9.292374999999998,,, KHCO3, 0.1M,,,Christina W. Li and Matthew W. Kanan,ja3010978 1..4,J. Am. Chem. Soc. 2012.134:7231-7234
 annealed Cu,-0.7501520467836259,,,, 9.854312499999999,,, KHCO3, 0.1M,,,Christina W. Li and Matthew W. Kanan,ja3010978 1..4,J. Am. Chem. Soc. 2012.134:7231-7234
 annealed Cu,-0.8007397660818716,,,, 10.291374999999998,,, KHCO3, 0.1M,,,Christina W. Li and Matthew W. Kanan,ja3010978 1..4,J. Am. Chem. Soc. 2012.134:7231-7234
 annealed Cu,-0.85130701754386,,,, 10.582749999999999,,, KHCO3, 0.1M,,,Christina W. Li and Matthew W. Kanan,ja3010978 1..4,J. Am. Chem. Soc. 2012.134:7231-7234
 annealed Cu,-0.9018801169590646,,,, 10.91575,,, KHCO3, 0.1M,,,Christina W. Li and Matthew W. Kanan,ja3010978 1..4,J. Am. Chem. Soc. 2012.134:7231-7234
 annealed Cu,-0.9510438596491232,,,, 11.207124999999997,,, KHCO3, 0.1M,,,Christina W. Li and Matthew W. Kanan,ja3010978 1..4,J. Am. Chem. Soc. 2012.134:7231-7234
 annealed Cu,-1.0002251461988307,,,, 11.623375,,, KHCO3, 0.1M,,,Christina W. Li and Matthew W. Kanan,ja3010978 1..4,J. Am. Chem. Soc. 2012.134:7231-7234
 polycrystalline Cu,-0.3871637426900586,,,, 3.5689375000000005,,, KHCO3, 0.1M,,,Christina W. Li and Matthew W. Kanan,ja3010978 1..4,J. Am. Chem. Soc. 2012.134:7231-7234
 polycrystalline Cu,-0.48849122807017564,,,, 5.525312499999999,,, KHCO3, 0.1M,,,Christina W. Li and Matthew W. Kanan,ja3010978 1..4,J. Am. Chem. Soc. 2012.134:7231-7234
 polycrystalline Cu,-0.5629590643274855,,,, 6.1080625,,, KHCO3, 0.1M,,,Christina W. Li and Matthew W. Kanan,ja3010978 1..4,J. Am. Chem. Soc. 2012.134:7231-7234
 polycrystalline Cu,-0.6051345029239767,,,, 6.607562499999999,,, KHCO3, 0.1M,,,Christina W. Li and Matthew W. Kanan,ja3010978 1..4,J. Am. Chem. Soc. 2012.134:7231-7234
 polycrystalline Cu,-0.6388187134502925,,,, 6.6075624999999984,,, KHCO3, 0.1M,,,Christina W. Li and Matthew W. Kanan,ja3010978 1..4,J. Am. Chem. Soc. 2012.134:7231-7234
 polycrystalline Cu,-0.6906959064327487,,,, 6.2329374999999985,,, KHCO3, 0.1M,,,Christina W. Li and Matthew W. Kanan,ja3010978 1..4,J. Am. Chem. Soc. 2012.134:7231-7234
 polycrystalline Cu,-0.7369941520467838,,,, 6.108062499999999,,, KHCO3, 0.1M,,,Christina W. Li and Matthew W. Kanan,ja3010978 1..4,J. Am. Chem. Soc. 2012.134:7231-7234
 polycrystalline Cu,-0.7594736842105265,,,, 6.274562499999998,,, KHCO3, 0.1M,,,Christina W. Li and Matthew W. Kanan,ja3010978 1..4,J. Am. Chem. Soc. 2012.134:7231-7234
 polycrystalline Cu,-0.7931549707602341,,,, 6.253749999999999,,, KHCO3, 0.1M,,,Christina W. Li and Matthew W. Kanan,ja3010978 1..4,J. Am. Chem. Soc. 2012.134:7231-7234
 polycrystalline Cu,-0.8353040935672517,,,, 6.565937499999999,,, KHCO3, 0.1M,,,Christina W. Li and Matthew W. Kanan,ja3010978 1..4,J. Am. Chem. Soc. 2012.134:7231-7234
 polycrystalline Cu,-0.9013654970760236,,,, 7.252749999999999,,, KHCO3, 0.1M,,,Christina W. Li and Matthew W. Kanan,ja3010978 1..4,J. Am. Chem. Soc. 2012.134:7231-7234
 polycrystalline Cu,-0.9337807017543862,,,, 8.210124999999998,,, KHCO3, 0.1M,,,Christina W. Li and Matthew W. Kanan,ja3010978 1..4,J. Am. Chem. Soc. 2012.134:7231-7234
 polycrystalline Cu,-0.9746695906432751,,,, 9.542124999999998,,, KHCO3, 0.1M,,,Christina W. Li and Matthew W. Kanan,ja3010978 1..4,J. Am. Chem. Soc. 2012.134:7231-7234
 polycrystalline Cu,-1.0237748538011697,,,, 9.41725,,, KHCO3, 0.1M,,,Christina W. Li and Matthew W. Kanan,ja3010978 1..4,J. Am. Chem. Soc. 2012.134:7231-7234
 annealed Cu,-0.14797891036906852,,,,,, 8.263069139966276, KHCO3, 0.1M, CO,,Christina W. Li and Matthew W. Kanan,ja3010978 1..4,J. Am. Chem. Soc. 2012.134:7231-7234
 annealed Cu,-0.19999999999999995,,,,,, 20.657672849915677, KHCO3, 0.1M, CO,,Christina W. Li and Matthew W. Kanan,ja3010978 1..4,J. Am. Chem. Soc. 2012.134:7231-7234
 annealed Cu,-0.24920913884007012,,,,,, 28.499156829679592, KHCO3, 0.1M, CO,,Christina W. Li and Matthew W. Kanan,ja3010978 1..4,J. Am. Chem. Soc. 2012.134:7231-7234
 annealed Cu,-0.29982425307557103,,,,,, 39.20741989881956, KHCO3, 0.1M, CO,,Christina W. Li and Matthew W. Kanan,ja3010978 1..4,J. Am. Chem. Soc. 2012.134:7231-7234
 annealed Cu,-0.3490333919156412,,,,,, 46.62731871838111, KHCO3, 0.1M, CO,,Christina W. Li and Matthew W. Kanan,ja3010978 1..4,J. Am. Chem. Soc. 2012.134:7231-7234
 annealed Cu,-0.39964850615114233,,,,,, 38.36424957841484, KHCO3, 0.1M, CO,,Christina W. Li and Matthew W. Kanan,ja3010978 1..4,J. Am. Chem. Soc. 2012.134:7231-7234
 annealed Cu,-0.45026362038664325,,,,,, 41.231028667790895, KHCO3, 0.1M, CO,,Christina W. Li and Matthew W. Kanan,ja3010978 1..4,J. Am. Chem. Soc. 2012.134:7231-7234
 annealed Cu,-0.4994727592267134,,,,,, 34.90725126475548, KHCO3, 0.1M, CO,,Christina W. Li and Matthew W. Kanan,ja3010978 1..4,J. Am. Chem. Soc. 2012.134:7231-7234
 annealed Cu,-0.5500878734622141,,,,,, 30.016863406408092, KHCO3, 0.1M, CO,,Christina W. Li and Matthew W. Kanan,ja3010978 1..4,J. Am. Chem. Soc. 2012.134:7231-7234
 annealed Cu,-0.5992970123022849,,,,,, 27.740303541315345, KHCO3, 0.1M, CO,,Christina W. Li and Matthew W. Kanan,ja3010978 1..4,J. Am. Chem. Soc. 2012.134:7231-7234
 annealed Cu,-0.6499121265377858,,,,,, 20.657672849915677, KHCO3, 0.1M, CO,,Christina W. Li and Matthew W. Kanan,ja3010978 1..4,J. Am. Chem. Soc. 2012.134:7231-7234
 annealed Cu,-0.7005272407732865,,,,,, 15.177065767284993, KHCO3, 0.1M, CO,,Christina W. Li and Matthew W. Kanan,ja3010978 1..4,J. Am. Chem. Soc. 2012.134:7231-7234
 annealed Cu,-0.7497363796133569,,,,,, 10.792580101180433, KHCO3, 0.1M, CO,,Christina W. Li and Matthew W. Kanan,ja3010978 1..4,J. Am. Chem. Soc. 2012.134:7231-7234
 annealed Cu,-0.8003514938488576,,,,,, 7.757166947723441, KHCO3, 0.1M, CO,,Christina W. Li and Matthew W. Kanan,ja3010978 1..4,J. Am. Chem. Soc. 2012.134:7231-7234
 annealed Cu,-0.8509666080843587,,,,,, 6.323777403035415, KHCO3, 0.1M, CO,,Christina W. Li and Matthew W. Kanan,ja3010978 1..4,J. Am. Chem. Soc. 2012.134:7231-7234
 annealed Cu,-0.9015817223198594,,,,,, 4.974704890387855, KHCO3, 0.1M, CO,,Christina W. Li and Matthew W. Kanan,ja3010978 1..4,J. Am. Chem. Soc. 2012.134:7231-7234
 annealed Cu,-0.9507908611599298,,,,,, 4.637436762225967, KHCO3, 0.1M, CO,,Christina W. Li and Matthew W. Kanan,ja3010978 1..4,J. Am. Chem. Soc. 2012.134:7231-7234
 annealed Cu,-0.9999999999999998,,,,,, 2.1922428330522763, KHCO3, 0.1M, CO,,Christina W. Li and Matthew W. Kanan,ja3010978 1..4,J. Am. Chem. Soc. 2012.134:7231-7234
 annealed Cu,-0.19999999999999995,,,,,, 2.276559865092743, KHCO3, 0.1M, HCOOH,,Christina W. Li and Matthew W. Kanan,ja3010978 1..4,J. Am. Chem. Soc. 2012.134:7231-7234
 annealed Cu,-0.25061511423550087,,,,,, 3.119730185497467, KHCO3, 0.1M, HCOOH,,Christina W. Li and Matthew W. Kanan,ja3010978 1..4,J. Am. Chem. Soc. 2012.134:7231-7234
 annealed Cu,-0.29982425307557103,,,,,, 5.649241146711631, KHCO3, 0.1M, HCOOH,,Christina W. Li and Matthew W. Kanan,ja3010978 1..4,J. Am. Chem. Soc. 2012.134:7231-7234
 annealed Cu,-0.35043936731107194,,,,,, 11.129848229342322, KHCO3, 0.1M, HCOOH,,Christina W. Li and Matthew W. Kanan,ja3010978 1..4,J. Am. Chem. Soc. 2012.134:7231-7234
 annealed Cu,-0.39964850615114233,,,,,, 10.792580101180441, KHCO3, 0.1M, HCOOH,,Christina W. Li and Matthew W. Kanan,ja3010978 1..4,J. Am. Chem. Soc. 2012.134:7231-7234
 annealed Cu,-0.450263620386643,,,,,, 29.595278246205733, KHCO3, 0.1M, HCOOH,,Christina W. Li and Matthew W. Kanan,ja3010978 1..4,J. Am. Chem. Soc. 2012.134:7231-7234
 annealed Cu,-0.4994727592267134,,,,,, 32.883642495784144, KHCO3, 0.1M, HCOOH,,Christina W. Li and Matthew W. Kanan,ja3010978 1..4,J. Am. Chem. Soc. 2012.134:7231-7234
 annealed Cu,-0.5500878734622141,,,,,, 38.7858347386172, KHCO3, 0.1M, HCOOH,,Christina W. Li and Matthew W. Kanan,ja3010978 1..4,J. Am. Chem. Soc. 2012.134:7231-7234
 annealed Cu,-0.6007029876977155,,,,,, 32.46205733558178, KHCO3, 0.1M, HCOOH,,Christina W. Li and Matthew W. Kanan,ja3010978 1..4,J. Am. Chem. Soc. 2012.134:7231-7234
 annealed Cu,-0.6499121265377858,,,,,, 31.956155143338957, KHCO3, 0.1M, HCOOH,,Christina W. Li and Matthew W. Kanan,ja3010978 1..4,J. Am. Chem. Soc. 2012.134:7231-7234
 annealed Cu,-0.7005272407732865,,,,,, 32.04047217537942, KHCO3, 0.1M, HCOOH,,Christina W. Li and Matthew W. Kanan,ja3010978 1..4,J. Am. Chem. Soc. 2012.134:7231-7234
 annealed Cu,-0.7497363796133569,,,,,, 24.283305227655987, KHCO3, 0.1M, HCOOH,,Christina W. Li and Matthew W. Kanan,ja3010978 1..4,J. Am. Chem. Soc. 2012.134:7231-7234
 annealed Cu,-0.8003514938488576,,,,,, 22.00674536256323, KHCO3, 0.1M, HCOOH,,Christina W. Li and Matthew W. Kanan,ja3010978 1..4,J. Am. Chem. Soc. 2012.134:7231-7234
 annealed Cu,-0.8509666080843587,,,,,, 10.286677908937605, KHCO3, 0.1M, HCOOH,,Christina W. Li and Matthew W. Kanan,ja3010978 1..4,J. Am. Chem. Soc. 2012.134:7231-7234
 annealed Cu,-0.5999845366956107,,,,,, 1.1951350065421664, KHCO3, 0.1M, C2H4,,Christina W. Li and Matthew W. Kanan,ja3010978 1..4,J. Am. Chem. Soc. 2012.134:7231-7234
 annealed Cu,-0.6498905673843225,,,,,, 1.6287022719162607, KHCO3, 0.1M, C2H4,,Christina W. Li and Matthew W. Kanan,ja3010978 1..4,J. Am. Chem. Soc. 2012.134:7231-7234
 annealed Cu,-0.6997930296181751,,,,,, 2.316075889140002, KHCO3, 0.1M, C2H4,,Christina W. Li and Matthew W. Kanan,ja3010978 1..4,J. Am. Chem. Soc. 2012.134:7231-7234
 annealed Cu,-0.749695491852028,,,,,, 3.0034495063637436, KHCO3, 0.1M, C2H4,,Christina W. Li and Matthew W. Kanan,ja3010978 1..4,J. Am. Chem. Soc. 2012.134:7231-7234
 annealed Cu,-0.8003056976329248,,,,,, 3.3525633400737504, KHCO3, 0.1M, C2H4,,Christina W. Li and Matthew W. Kanan,ja3010978 1..4,J. Am. Chem. Soc. 2012.134:7231-7234
 annealed Cu,-0.8502093493517309,,,,,, 3.9553348400142667, KHCO3, 0.1M, C2H4,,Christina W. Li and Matthew W. Kanan,ja3010978 1..4,J. Am. Chem. Soc. 2012.134:7231-7234
 annealed Cu,-0.9001141905554895,,,,,, 4.473504222671579, KHCO3, 0.1M, C2H4,,Christina W. Li and Matthew W. Kanan,ja3010978 1..4,J. Am. Chem. Soc. 2012.134:7231-7234
 annealed Cu,-0.9500154633043893,,,,,, 5.2454799571785315, KHCO3, 0.1M, C2H4,,Christina W. Li and Matthew W. Kanan,ja3010978 1..4,J. Am. Chem. Soc. 2012.134:7231-7234
 annealed Cu,-0.5999702628761745,,,,,, 2.210360413940762, KHCO3, 0.1M, C2H6,,Christina W. Li and Matthew W. Kanan,ja3010978 1..4,J. Am. Chem. Soc. 2012.134:7231-7234
 annealed Cu,-0.649162602593077,,,,,, 3.4051980492446745, KHCO3, 0.1M, C2H6,,Christina W. Li and Matthew W. Kanan,ja3010978 1..4,J. Am. Chem. Soc. 2012.134:7231-7234
 annealed Cu,-0.6997585345545376,,,,,, 4.76953729035327, KHCO3, 0.1M, C2H6,,Christina W. Li and Matthew W. Kanan,ja3010978 1..4,J. Am. Chem. Soc. 2012.134:7231-7234
 annealed Cu,-0.7489568216962055,,,,,, 5.541364339241113, KHCO3, 0.1M, C2H6,,Christina W. Li and Matthew W. Kanan,ja3010978 1..4,J. Am. Chem. Soc. 2012.134:7231-7234
 annealed Cu,-0.7995682169620555,,,,,, 5.805876055667895, KHCO3, 0.1M, C2H6,,Christina W. Li and Matthew W. Kanan,ja3010978 1..4,J. Am. Chem. Soc. 2012.134:7231-7234
 annealed Cu,-0.8501736648031404,,,,,, 6.493398358510767, KHCO3, 0.1M, C2H6,,Christina W. Li and Matthew W. Kanan,ja3010978 1..4,J. Am. Chem. Soc. 2012.134:7231-7234
 annealed Cu,-0.9000701796122279,,,,,, 7.603782562150585, KHCO3, 0.1M, C2H6,,Christina W. Li and Matthew W. Kanan,ja3010978 1..4,J. Am. Chem. Soc. 2012.134:7231-7234
 annealed Cu,-0.9499571785416916,,,,,, 9.39098370405614, KHCO3, 0.1M, C2H6,,Christina W. Li and Matthew W. Kanan,ja3010978 1..4,J. Am. Chem. Soc. 2012.134:7231-7234
 polycrystalline Cu,-0.39121265377855874,,,,,, 1.0118043844856643, KHCO3, 0.1M, CO,,Christina W. Li and Matthew W. Kanan,ja3010978 1..4,J. Am. Chem. Soc. 2012.134:7231-7234
 polycrystalline Cu,-0.49244288224956056,,,,,, 2.698145025295112, KHCO3, 0.1M, CO,,Christina W. Li and Matthew W. Kanan,ja3010978 1..4,J. Am. Chem. Soc. 2012.134:7231-7234
 polycrystalline Cu,-0.5655536028119508,,,,,, 4.300168634064079, KHCO3, 0.1M, CO,,Christina W. Li and Matthew W. Kanan,ja3010978 1..4,J. Am. Chem. Soc. 2012.134:7231-7234
 polycrystalline Cu,-0.6091388400702986,,,,,, 5.480607082630691, KHCO3, 0.1M, CO,,Christina W. Li and Matthew W. Kanan,ja3010978 1..4,J. Am. Chem. Soc. 2012.134:7231-7234
 polycrystalline Cu,-0.6414762741652022,,,,,, 5.902192242833053, KHCO3, 0.1M, CO,,Christina W. Li and Matthew W. Kanan,ja3010978 1..4,J. Am. Chem. Soc. 2012.134:7231-7234
 polycrystalline Cu,-0.694903339191564,,,,,, 11.214165261382795, KHCO3, 0.1M, CO,,Christina W. Li and Matthew W. Kanan,ja3010978 1..4,J. Am. Chem. Soc. 2012.134:7231-7234
 polycrystalline Cu,-0.7413005272407733,,,,,, 16.188870151770658, KHCO3, 0.1M, CO,,Christina W. Li and Matthew W. Kanan,ja3010978 1..4,J. Am. Chem. Soc. 2012.134:7231-7234
 polycrystalline Cu,-0.7623901581722323,,,,,, 16.27318718381113, KHCO3, 0.1M, CO,,Christina W. Li and Matthew W. Kanan,ja3010978 1..4,J. Am. Chem. Soc. 2012.134:7231-7234
 polycrystalline Cu,-0.7961335676625658,,,,,, 19.05564924114671, KHCO3, 0.1M, CO,,Christina W. Li and Matthew W. Kanan,ja3010978 1..4,J. Am. Chem. Soc. 2012.134:7231-7234
 polycrystalline Cu,-0.8397188049209137,,,,,, 19.898819561551427, KHCO3, 0.1M, CO,,Christina W. Li and Matthew W. Kanan,ja3010978 1..4,J. Am. Chem. Soc. 2012.134:7231-7234
 polycrystalline Cu,-0.9057996485061512,,,,,, 11.045531197301848, KHCO3, 0.1M, CO,,Christina W. Li and Matthew W. Kanan,ja3010978 1..4,J. Am. Chem. Soc. 2012.134:7231-7234
 polycrystalline Cu,-0.9381370826010544,,,,,, 5.480607082630691, KHCO3, 0.1M, CO,,Christina W. Li and Matthew W. Kanan,ja3010978 1..4,J. Am. Chem. Soc. 2012.134:7231-7234
 polycrystalline Cu,-0.9760984182776802,,,,,, 2.360876897133217, KHCO3, 0.1M, CO,,Christina W. Li and Matthew W. Kanan,ja3010978 1..4,J. Am. Chem. Soc. 2012.134:7231-7234
 polycrystalline Cu,-1.0267135325131813,,,,,, 2.276559865092743, KHCO3, 0.1M, CO,,Christina W. Li and Matthew W. Kanan,ja3010978 1..4,J. Am. Chem. Soc. 2012.134:7231-7234
 polycrystalline Cu,-0.4896309314586993,,,,,, 3.878583473861717, KHCO3, 0.1M, HCOOH,,Christina W. Li and Matthew W. Kanan,ja3010978 1..4,J. Am. Chem. Soc. 2012.134:7231-7234
 polycrystalline Cu,-0.5627416520210895,,,,,, 4.637436762225974, KHCO3, 0.1M, HCOOH,,Christina W. Li and Matthew W. Kanan,ja3010978 1..4,J. Am. Chem. Soc. 2012.134:7231-7234
 polycrystalline Cu,-0.6063268892794373,,,,,, 9.612141652613829, KHCO3, 0.1M, HCOOH,,Christina W. Li and Matthew W. Kanan,ja3010978 1..4,J. Am. Chem. Soc. 2012.134:7231-7234
 polycrystalline Cu,-0.6400702987697715,,,,,, 10.286677908937605, KHCO3, 0.1M, HCOOH,,Christina W. Li and Matthew W. Kanan,ja3010978 1..4,J. Am. Chem. Soc. 2012.134:7231-7234
 polycrystalline Cu,-0.692091388400703,,,,,, 16.104553119730184, KHCO3, 0.1M, HCOOH,,Christina W. Li and Matthew W. Kanan,ja3010978 1..4,J. Am. Chem. Soc. 2012.134:7231-7234
 polycrystalline Cu,-0.7384885764499123,,,,,, 25.463743676222595, KHCO3, 0.1M, HCOOH,,Christina W. Li and Matthew W. Kanan,ja3010978 1..4,J. Am. Chem. Soc. 2012.134:7231-7234
 polycrystalline Cu,-0.7595782073813708,,,,,, 30.94435075885329, KHCO3, 0.1M, HCOOH,,Christina W. Li and Matthew W. Kanan,ja3010978 1..4,J. Am. Chem. Soc. 2012.134:7231-7234
 polycrystalline Cu,-0.7933216168717048,,,,,, 27.065767284991565, KHCO3, 0.1M, HCOOH,,Christina W. Li and Matthew W. Kanan,ja3010978 1..4,J. Am. Chem. Soc. 2012.134:7231-7234
 polycrystalline Cu,-0.8369068541300526,,,,,, 29.679595278246204, KHCO3, 0.1M, HCOOH,,Christina W. Li and Matthew W. Kanan,ja3010978 1..4,J. Am. Chem. Soc. 2012.134:7231-7234
 polycrystalline Cu,-0.9015817223198594,,,,,, 25.71669477234401, KHCO3, 0.1M, HCOOH,,Christina W. Li and Matthew W. Kanan,ja3010978 1..4,J. Am. Chem. Soc. 2012.134:7231-7234
 polycrystalline Cu,-0.9353251318101934,,,,,, 19.3929173693086, KHCO3, 0.1M, HCOOH,,Christina W. Li and Matthew W. Kanan,ja3010978 1..4,J. Am. Chem. Soc. 2012.134:7231-7234
 polycrystalline Cu,-0.9746924428822499,,,,,, 10.118043844856664, KHCO3, 0.1M, HCOOH,,Christina W. Li and Matthew W. Kanan,ja3010978 1..4,J. Am. Chem. Soc. 2012.134:7231-7234
 polycrystalline Cu,-1.0239015817223198,,,,,, 11.720067453625631, KHCO3, 0.1M, HCOOH,,Christina W. Li and Matthew W. Kanan,ja3010978 1..4,J. Am. Chem. Soc. 2012.134:7231-7234
 polycrystalline Cu,-0.694892351611752,,,,,, 0.8767990959914371, KHCO3, 0.1M, C2H4,,Christina W. Li and Matthew W. Kanan,ja3010978 1..4,J. Am. Chem. Soc. 2012.134:7231-7234
 polycrystalline Cu,-0.7405661948376354,,,,,, 2.324699655049365, KHCO3, 0.1M, C2H4,,Christina W. Li and Matthew W. Kanan,ja3010978 1..4,J. Am. Chem. Soc. 2012.134:7231-7234
 polycrystalline Cu,-0.7623409063875344,,,,,, 3.5983406684905432, KHCO3, 0.1M, C2H4,,Christina W. Li and Matthew W. Kanan,ja3010978 1..4,J. Am. Chem. Soc. 2012.134:7231-7234
 polycrystalline Cu,-0.7967538955632212,,,,,, 5.974485547757823, KHCO3, 0.1M, C2H4,,Christina W. Li and Matthew W. Kanan,ja3010978 1..4,J. Am. Chem. Soc. 2012.134:7231-7234
 polycrystalline Cu,-0.838902105388367,,,,,, 8.183061734269067, KHCO3, 0.1M, C2H4,,Christina W. Li and Matthew W. Kanan,ja3010978 1..4,J. Am. Chem. Soc. 2012.134:7231-7234
 polycrystalline Cu,-0.9048138456048533,,,,,, 20.21053883668371, KHCO3, 0.1M, C2H4,,Christina W. Li and Matthew W. Kanan,ja3010978 1..4,J. Am. Chem. Soc. 2012.134:7231-7234
 polycrystalline Cu,-0.9364232187462826,,,,,, 21.993874152491972, KHCO3, 0.1M, C2H4,,Christina W. Li and Matthew W. Kanan,ja3010978 1..4,J. Am. Chem. Soc. 2012.134:7231-7234
 polycrystalline Cu,-0.9757630545973595,,,,,, 23.948049244677047, KHCO3, 0.1M, C2H4,,Christina W. Li and Matthew W. Kanan,ja3010978 1..4,J. Am. Chem. Soc. 2012.134:7231-7234
 polycrystalline Cu,-1.0263911026525507,,,,,, 23.028131319138808, KHCO3, 0.1M, C2H4,,Christina W. Li and Matthew W. Kanan,ja3010978 1..4,J. Am. Chem. Soc. 2012.134:7231-7234
 polycrystalline Cu,-0.7961258475080291,,,,,, 0.644403473296066, KHCO3, 0.1M, CH4,,Christina W. Li and Matthew W. Kanan,ja3010978 1..4,J. Am. Chem. Soc. 2012.134:7231-7234
 polycrystalline Cu,-0.8382978470322349,,,,,, 1.16093731414297, KHCO3, 0.1M, CH4,,Christina W. Li and Matthew W. Kanan,ja3010978 1..4,J. Am. Chem. Soc. 2012.134:7231-7234
 polycrystalline Cu,-0.9042381348875936,,,,,, 11.157963601760435, KHCO3, 0.1M, CH4,,Christina W. Li and Matthew W. Kanan,ja3010978 1..4,J. Am. Chem. Soc. 2012.134:7231-7234
 polycrystalline Cu,-0.9356976329249433,,,,,, 23.60116569525395, KHCO3, 0.1M, CH4,,Christina W. Li and Matthew W. Kanan,ja3010978 1..4,J. Am. Chem. Soc. 2012.134:7231-7234
 polycrystalline Cu,-0.9754942309979779,,,,,, 43.06812775068394, KHCO3, 0.1M, CH4,,Christina W. Li and Matthew W. Kanan,ja3010978 1..4,J. Am. Chem. Soc. 2012.134:7231-7234
 Cu,-0.5774294670846395,,,,,, 38.93738140417457, KOH, 1M, CO,,Sichao Ma,ja6b10740 1..4,J. Am. Chem. Soc. 2017.139:47-50
 Cu,-0.5567398119122258,,,,,, 50.322580645161295, KOH, 1M, CO,,Sichao Ma,ja6b10740 1..4,J. Am. Chem. Soc. 2017.139:47-50
 Cu,-0.5379310344827587,,,,,, 51.916508538899436, KOH, 1M, CO,,Sichao Ma,ja6b10740 1..4,J. Am. Chem. Soc. 2017.139:47-50
 Cu,-0.48150470219435737,,,,,, 59.65844402277042, KOH, 1M, CO,,Sichao Ma,ja6b10740 1..4,J. Am. Chem. Soc. 2017.139:47-50
 Cu,-0.42131661442006263,,,,,, 67.62808349146111, KOH, 1M, CO,,Sichao Ma,ja6b10740 1..4,J. Am. Chem. Soc. 2017.139:47-50
 Cu,-0.35924764890282123,,,,,, 70.58823529411765, KOH, 1M, CO,,Sichao Ma,ja6b10740 1..4,J. Am. Chem. Soc. 2017.139:47-50
 Cu,-0.23699059561128544,,,,,, 40.30360531309299, KOH, 1M, CO,,Sichao Ma,ja6b10740 1..4,J. Am. Chem. Soc. 2017.139:47-50
 Cu,-0.11285266457680265,,,,,, 15.711574952561676, KOH, 1M, CO,,Sichao Ma,ja6b10740 1..4,J. Am. Chem. Soc. 2017.139:47-50
 Cu3Pd,-0.6695924764890282,,,,,, 48.04554079696395, KOH, 1M, CO,,Sichao Ma,ja6b10740 1..4,J. Am. Chem. Soc. 2017.139:47-50
 Cu3Pd,-0.6056426332288401,,,,,, 54.87666034155599, KOH, 1M, CO,,Sichao Ma,ja6b10740 1..4,J. Am. Chem. Soc. 2017.139:47-50
 Cu3Pd,-0.5717868338557994,,,,,, 64.44022770398482, KOH, 1M, CO,,Sichao Ma,ja6b10740 1..4,J. Am. Chem. Soc. 2017.139:47-50
 Cu3Pd,-0.5115987460815048,,,,,, 63.984819734345365, KOH, 1M, CO,,Sichao Ma,ja6b10740 1..4,J. Am. Chem. Soc. 2017.139:47-50
 Cu3Pd,-0.45141065830720994,,,,,, 68.76660341555978, KOH, 1M, CO,,Sichao Ma,ja6b10740 1..4,J. Am. Chem. Soc. 2017.139:47-50
 Cu3Pd,-0.3611285266457681,,,,,, 63.757115749525624, KOH, 1M, CO,,Sichao Ma,ja6b10740 1..4,J. Am. Chem. Soc. 2017.139:47-50
 Cu3Pd,-0.2031347962382446,,,,,, 42.35294117647061, KOH, 1M, CO,,Sichao Ma,ja6b10740 1..4,J. Am. Chem. Soc. 2017.139:47-50
 Cu3Pd,-0.08652037617554864,,,,,, 28.690702087286553, KOH, 1M, CO,,Sichao Ma,ja6b10740 1..4,J. Am. Chem. Soc. 2017.139:47-50
 CuPd,-0.8877742946708464,,,,,, 38.026565464895654, KOH, 1M, CO,,Sichao Ma,ja6b10740 1..4,J. Am. Chem. Soc. 2017.139:47-50
 CuPd,-0.7598746081504701,,,,,, 48.04554079696395, KOH, 1M, CO,,Sichao Ma,ja6b10740 1..4,J. Am. Chem. Soc. 2017.139:47-50
 CuPd,-0.6808777429467084,,,,,, 49.86717267552183, KOH, 1M, CO,,Sichao Ma,ja6b10740 1..4,J. Am. Chem. Soc. 2017.139:47-50
 CuPd,-0.5981191222570533,,,,,, 57.83681214421253, KOH, 1M, CO,,Sichao Ma,ja6b10740 1..4,J. Am. Chem. Soc. 2017.139:47-50
 CuPd,-0.5134796238244516,,,,,, 66.9449715370019, KOH, 1M, CO,,Sichao Ma,ja6b10740 1..4,J. Am. Chem. Soc. 2017.139:47-50
 CuPd,-0.41191222570532926,,,,,, 73.5483870967742, KOH, 1M, CO,,Sichao Ma,ja6b10740 1..4,J. Am. Chem. Soc. 2017.139:47-50
 CuPd,-0.24075235109717863,,,,,, 51.916508538899436, KOH, 1M, CO,,Sichao Ma,ja6b10740 1..4,J. Am. Chem. Soc. 2017.139:47-50
 CuPd,-0.12037617554858948,,,,,, 15.939278937381416, KOH, 1M, CO,,Sichao Ma,ja6b10740 1..4,J. Am. Chem. Soc. 2017.139:47-50
 CuPd3,-0.7768025078369907,,,,,, 91.53700189753321, KOH, 1M, CO,,Sichao Ma,ja6b10740 1..4,J. Am. Chem. Soc. 2017.139:47-50
 CuPd3,-0.618808777429467,,,,,, 92.67552182163189, KOH, 1M, CO,,Sichao Ma,ja6b10740 1..4,J. Am. Chem. Soc. 2017.139:47-50
 CuPd3,-0.5473354231974922,,,,,, 93.81404174573056, KOH, 1M, CO,,Sichao Ma,ja6b10740 1..4,J. Am. Chem. Soc. 2017.139:47-50
 CuPd3,-0.39498432601880873,,,,,, 91.53700189753321, KOH, 1M, CO,,Sichao Ma,ja6b10740 1..4,J. Am. Chem. Soc. 2017.139:47-50
 CuPd3,-0.3780564263322884,,,,,, 85.84440227703986, KOH, 1M, CO,,Sichao Ma,ja6b10740 1..4,J. Am. Chem. Soc. 2017.139:47-50
 CuPd3,-0.33667711598746086,,,,,, 79.69639468690702, KOH, 1M, CO,,Sichao Ma,ja6b10740 1..4,J. Am. Chem. Soc. 2017.139:47-50
 CuPd3,-0.2031347962382446,,,,,, 69.22201138519925, KOH, 1M, CO,,Sichao Ma,ja6b10740 1..4,J. Am. Chem. Soc. 2017.139:47-50
 CuPd3,-0.10721003134796247,,,,,, 46.45161290322581, KOH, 1M, CO,,Sichao Ma,ja6b10740 1..4,J. Am. Chem. Soc. 2017.139:47-50
 Cu,-0.5761904761904766,,,,,, 0, KOH, 1M, CH4,,Sichao Ma,ja6b10740 1..4,J. Am. Chem. Soc. 2017.139:47-50
 Cu,-0.4841269841269842,,,,,, 0, KOH, 1M, CH4,,Sichao Ma,ja6b10740 1..4,J. Am. Chem. Soc. 2017.139:47-50
 Cu,-0.42222222222222205,,,,,, 0, KOH, 1M, CH4,,Sichao Ma,ja6b10740 1..4,J. Am. Chem. Soc. 2017.139:47-50
 Cu3Pd,-0.6714285714285715,,,,,, 0.0189753320683117, KOH, 1M, CH4,,Sichao Ma,ja6b10740 1..4,J. Am. Chem. Soc. 2017.139:47-50
 Cu3Pd,-0.6079365079365078,,,,,, 0, KOH, 1M, CH4,,Sichao Ma,ja6b10740 1..4,J. Am. Chem. Soc. 2017.139:47-50
 Cu3Pd,-0.5730158730158728,,,,,, 0.05692599620493333, KOH, 1M, CH4,,Sichao Ma,ja6b10740 1..4,J. Am. Chem. Soc. 2017.139:47-50
 Cu3Pd,-0.4523809523809521,,,,,, 0, KOH, 1M, CH4,,Sichao Ma,ja6b10740 1..4,J. Am. Chem. Soc. 2017.139:47-50
 Cu3Pd,-0.36190476190476195,,,,,, 0.0379506641366234, KOH, 1M, CH4,,Sichao Ma,ja6b10740 1..4,J. Am. Chem. Soc. 2017.139:47-50
 CuPd,-0.8888888888888888,,,,,, 7.438330170777988, KOH, 1M, CH4,,Sichao Ma,ja6b10740 1..4,J. Am. Chem. Soc. 2017.139:47-50
 CuPd,-0.7603174603174598,,,,,, 4.1366223908918425, KOH, 1M, CH4,,Sichao Ma,ja6b10740 1..4,J. Am. Chem. Soc. 2017.139:47-50
 CuPd,-0.6825396825396826,,,,,, 2.352941176470585, KOH, 1M, CH4,,Sichao Ma,ja6b10740 1..4,J. Am. Chem. Soc. 2017.139:47-50
 CuPd,-0.5984126984126987,,,,,, 0.7210626185958251, KOH, 1M, CH4,,Sichao Ma,ja6b10740 1..4,J. Am. Chem. Soc. 2017.139:47-50
 CuPd,-0.5174603174603174,,,,,, 0.0189753320683117, KOH, 1M, CH4,,Sichao Ma,ja6b10740 1..4,J. Am. Chem. Soc. 2017.139:47-50
 CuPd3,-0.7777777777777779,,,,,, 0.6261859582542701, KOH, 1M, CH4,,Sichao Ma,ja6b10740 1..4,J. Am. Chem. Soc. 2017.139:47-50
 CuPd3,-0.6206349206349202,,,,,, 0.0189753320683117, KOH, 1M, CH4,,Sichao Ma,ja6b10740 1..4,J. Am. Chem. Soc. 2017.139:47-50
 CuPd3,-0.5476190476190477,,,,,, 0, KOH, 1M, CH4,,Sichao Ma,ja6b10740 1..4,J. Am. Chem. Soc. 2017.139:47-50
 CuPd3,-0.39523809523809516,,,,,, 0, KOH, 1M, CH4,,Sichao Ma,ja6b10740 1..4,J. Am. Chem. Soc. 2017.139:47-50
 Cu,-0.5768025078369906,,,,,, 35.019157088122625, KOH, 1M, C2H4,,Sichao Ma,ja6b10740 1..4,J. Am. Chem. Soc. 2017.139:47-50
 Cu,-0.5548589341692791,,,,,, 21.83908045977016, KOH, 1M, C2H4,,Sichao Ma,ja6b10740 1..4,J. Am. Chem. Soc. 2017.139:47-50
 Cu,-0.5376175548589342,,,,,, 14.559386973180082, KOH, 1M, C2H4,,Sichao Ma,ja6b10740 1..4,J. Am. Chem. Soc. 2017.139:47-50
 Cu,-0.48275862068965514,,,,,, 9.65517241379311, KOH, 1M, C2H4,,Sichao Ma,ja6b10740 1..4,J. Am. Chem. Soc. 2017.139:47-50
 Cu,-0.4200626959247652,,,,,, 8.812260536398469, KOH, 1M, C2H4,,Sichao Ma,ja6b10740 1..4,J. Am. Chem. Soc. 2017.139:47-50
 Cu,-0.358934169278997,,,,,, 1.3026819923371846, KOH, 1M, C2H4,,Sichao Ma,ja6b10740 1..4,J. Am. Chem. Soc. 2017.139:47-50
 Cu3Pd,-0.6692789968652038,,,,,, 22.911877394636036, KOH, 1M, C2H4,,Sichao Ma,ja6b10740 1..4,J. Am. Chem. Soc. 2017.139:47-50
 Cu3Pd,-0.6050156739811913,,,,,, 10.114942528735653, KOH, 1M, C2H4,,Sichao Ma,ja6b10740 1..4,J. Am. Chem. Soc. 2017.139:47-50
 Cu3Pd,-0.5705329153605017,,,,,, 9.195402298850581, KOH, 1M, C2H4,,Sichao Ma,ja6b10740 1..4,J. Am. Chem. Soc. 2017.139:47-50
 Cu3Pd,-0.5094043887147338,,,,,, 6.590038314176255, KOH, 1M, C2H4,,Sichao Ma,ja6b10740 1..4,J. Am. Chem. Soc. 2017.139:47-50
 Cu3Pd,-0.44984326018808773,,,,,, 2.452107279693493, KOH, 1M, C2H4,,Sichao Ma,ja6b10740 1..4,J. Am. Chem. Soc. 2017.139:47-50
 Cu3Pd,-0.358934169278997,,,,,, 0.4597701149425433, KOH, 1M, C2H4,,Sichao Ma,ja6b10740 1..4,J. Am. Chem. Soc. 2017.139:47-50
 CuPd,-0.8871473354231975,,,,,, 11.954022988505741, KOH, 1M, C2H4,,Sichao Ma,ja6b10740 1..4,J. Am. Chem. Soc. 2017.139:47-50
 CuPd,-0.7586206896551724,,,,,, 11.417624521072795, KOH, 1M, C2H4,,Sichao Ma,ja6b10740 1..4,J. Am. Chem. Soc. 2017.139:47-50
 CuPd,-0.6802507836990597,,,,,, 7.1264367816092005, KOH, 1M, C2H4,,Sichao Ma,ja6b10740 1..4,J. Am. Chem. Soc. 2017.139:47-50
 CuPd,-0.5971786833855801,,,,,, 5.057471264367834, KOH, 1M, C2H4,,Sichao Ma,ja6b10740 1..4,J. Am. Chem. Soc. 2017.139:47-50
 CuPd,-0.5125391849529782,,,,,, 1.1494252873563226, KOH, 1M, C2H4,,Sichao Ma,ja6b10740 1..4,J. Am. Chem. Soc. 2017.139:47-50
 CuPd,-0.41065830721003127,,,,,, 0.6896551724137936, KOH, 1M, C2H4,,Sichao Ma,ja6b10740 1..4,J. Am. Chem. Soc. 2017.139:47-50
 CuPd3,-0.7758620689655173,,,,,, 0.5363984674329458, KOH, 1M, C2H4,,Sichao Ma,ja6b10740 1..4,J. Am. Chem. Soc. 2017.139:47-50
 CuPd3,-0.6191222570532916,,,,,, 0.15325670498083355, KOH, 1M, C2H4,,Sichao Ma,ja6b10740 1..4,J. Am. Chem. Soc. 2017.139:47-50
 CuPd3,-0.5470219435736677,,,,,, 0.07662835249040256, KOH, 1M, C2H4,,Sichao Ma,ja6b10740 1..4,J. Am. Chem. Soc. 2017.139:47-50
 CuPd3,-0.39341692789968685,,,,,, 0.07662835249040256, KOH, 1M, C2H4,,Sichao Ma,ja6b10740 1..4,J. Am. Chem. Soc. 2017.139:47-50
 Cu,-0.5770045295017547,,,,,, 11.23018867924528, KOH, 1M, C2H5OH,,Sichao Ma,ja6b10740 1..4,J. Am. Chem. Soc. 2017.139:47-50
 Cu,-0.5560128385877556,,,,,, 8.784905660377358, KOH, 1M, C2H5OH,,Sichao Ma,ja6b10740 1..4,J. Am. Chem. Soc. 2017.139:47-50
 Cu,-0.538317785043646,,,,,, 7.222641509433963, KOH, 1M, C2H5OH,,Sichao Ma,ja6b10740 1..4,J. Am. Chem. Soc. 2017.139:47-50
 Cu,-0.4809041005489394,,,,,, 5.864150943396226, KOH, 1M, C2H5OH,,Sichao Ma,ja6b10740 1..4,J. Am. Chem. Soc. 2017.139:47-50
 Cu,-0.4200887902330739,,,,,, 2.8301886792452855, KOH, 1M, C2H5OH,,Sichao Ma,ja6b10740 1..4,J. Am. Chem. Soc. 2017.139:47-50
 Cu3Pd,-0.6702012778594355,,,,,, 6.679245283018872, KOH, 1M, C2H5OH,,Sichao Ma,ja6b10740 1..4,J. Am. Chem. Soc. 2017.139:47-50
 Cu3Pd,-0.6062423133455317,,,,,, 3.916981132075481, KOH, 1M, C2H5OH,,Sichao Ma,ja6b10740 1..4,J. Am. Chem. Soc. 2017.139:47-50
 Cu3Pd,-0.5710081890991994,,,,,, 1.9698113207547187, KOH, 1M, C2H5OH,,Sichao Ma,ja6b10740 1..4,J. Am. Chem. Soc. 2017.139:47-50
 Cu3Pd,-0.5089630140684522,,,,,, 1.6528301886792427, KOH, 1M, C2H5OH,,Sichao Ma,ja6b10740 1..4,J. Am. Chem. Soc. 2017.139:47-50
 CuPd,-0.887878333383328,,,,,, 5.705660377358491, KOH, 1M, C2H5OH,,Sichao Ma,ja6b10740 1..4,J. Am. Chem. Soc. 2017.139:47-50
 CuPd,-0.7605903350631429,,,,,, 4.935849056603772, KOH, 1M, C2H5OH,,Sichao Ma,ja6b10740 1..4,J. Am. Chem. Soc. 2017.139:47-50
 CuPd,-0.6793022767495582,,,,,, 3.3735849056603797, KOH, 1M, C2H5OH,,Sichao Ma,ja6b10740 1..4,J. Am. Chem. Soc. 2017.139:47-50
 CuPd,-0.598068212496625,,,,,, 2.2188679245283005, KOH, 1M, C2H5OH,,Sichao Ma,ja6b10740 1..4,J. Am. Chem. Soc. 2017.139:47-50
 CuPd3,,,,,,,, KOH, 1M, C2H5OH,,Sichao Ma,ja6b10740 1..4,J. Am. Chem. Soc. 2017.139:47-50
 Cu foil,-1.15968992248062,,,,,, 20.429184549356225, KHCO3, 0.1M, CH4, 6.8,Si Young Lee,ja8b02173 1..9,J. Am. Chem. Soc. 2018.140:8681-8689
 Cu foil,-1.12015503875969,,,,,, 31.330472103004293, KHCO3, 0.1M, CH4, 6.8,Si Young Lee,ja8b02173 1..9,J. Am. Chem. Soc. 2018.140:8681-8689
 Cu foil,-1.05968992248062,,,,,, 25.493562231759657, KHCO3, 0.1M, CH4, 6.8,Si Young Lee,ja8b02173 1..9,J. Am. Chem. Soc. 2018.140:8681-8689
 Cu foil,-0.9992248062015503,,,,,, 18.71244635193133, KHCO3, 0.1M, CH4, 6.8,Si Young Lee,ja8b02173 1..9,J. Am. Chem. Soc. 2018.140:8681-8689
 Cu foil,-0.8496124031007751,,,,,, 0, KHCO3, 0.1M, CH4, 6.8,Si Young Lee,ja8b02173 1..9,J. Am. Chem. Soc. 2018.140:8681-8689
