Repository: MaxDreger92/TableDataExtraction

File: Final_result_CO2RR.csv (part 9 of 10)
cat,pot(V vs. RHE),pot(V vs. SHE),pot(V vs. Ag/AgCl),pot(V vs. Fc/Fc),jtotal(mA cm^-2),jpartial(mA cm^2),FE,elect,conc,prod,pH,Author,Title,Subject
 Cu foil,-1.15968992248062,,,,,, 0, KHCO3, 0.1M, CO, 6.8,Si Young Lee,ja8b02173 1..9,J. Am. Chem. Soc. 2018.140:8681-8689
 Cu foil,-1.1193798449612402,,,,,, 0.1716738197424874, KHCO3, 0.1M, CO, 6.8,Si Young Lee,ja8b02173 1..9,J. Am. Chem. Soc. 2018.140:8681-8689
 Cu foil,-1.05968992248062,,,,,, 0.3433476394849748, KHCO3, 0.1M, CO, 6.8,Si Young Lee,ja8b02173 1..9,J. Am. Chem. Soc. 2018.140:8681-8689
 Cu foil,-0.9992248062015503,,,,,, 0.4291845493562221, KHCO3, 0.1M, CO, 6.8,Si Young Lee,ja8b02173 1..9,J. Am. Chem. Soc. 2018.140:8681-8689
 Cu foil,-0.8496124031007751,,,,,, 3.3476394849785436, KHCO3, 0.1M, CO, 6.8,Si Young Lee,ja8b02173 1..9,J. Am. Chem. Soc. 2018.140:8681-8689
 Cu foil,-1.15968992248062,,,,,, 2.660944206008587, KHCO3, 0.1M, C2H4, 6.8,Si Young Lee,ja8b02173 1..9,J. Am. Chem. Soc. 2018.140:8681-8689
 Cu foil,-1.1193798449612402,,,,,, 9.613733905579401, KHCO3, 0.1M, C2H4, 6.8,Si Young Lee,ja8b02173 1..9,J. Am. Chem. Soc. 2018.140:8681-8689
 Cu foil,-1.05968992248062,,,,,, 17.33905579399142, KHCO3, 0.1M, C2H4, 6.8,Si Young Lee,ja8b02173 1..9,J. Am. Chem. Soc. 2018.140:8681-8689
 Cu foil,-0.9992248062015503,,,,,, 13.648068669527898, KHCO3, 0.1M, C2H4, 6.8,Si Young Lee,ja8b02173 1..9,J. Am. Chem. Soc. 2018.140:8681-8689
 Cu foil,-0.8496124031007751,,,,,, 0, KHCO3, 0.1M, C2H4, 6.8,Si Young Lee,ja8b02173 1..9,J. Am. Chem. Soc. 2018.140:8681-8689
 anodized Cu,-1.1202822791427078,,,,,, 1.545064377682401, KHCO3, 0.1M, CH4, 6.8,Si Young Lee,ja8b02173 1..9,J. Am. Chem. Soc. 2018.140:8681-8689
 anodized Cu,-1.0810768426555146,,,,,, 1.2875536480686662, KHCO3, 0.1M, CH4, 6.8,Si Young Lee,ja8b02173 1..9,J. Am. Chem. Soc. 2018.140:8681-8689
 anodized Cu,-1.0230527966544693,,,,,, 1.2875536480686662, KHCO3, 0.1M, CH4, 6.8,Si Young Lee,ja8b02173 1..9,J. Am. Chem. Soc. 2018.140:8681-8689
 anodized Cu,-0.9783585990590696,,,,,, 0.4291845493562221, KHCO3, 0.1M, CH4, 6.8,Si Young Lee,ja8b02173 1..9,J. Am. Chem. Soc. 2018.140:8681-8689
 anodized Cu,-0.9124934657605859,,,,,, 0.08583690987124726, KHCO3, 0.1M, CH4, 6.8,Si Young Lee,ja8b02173 1..9,J. Am. Chem. Soc. 2018.140:8681-8689
 anodized Cu,-0.837219027705175,,,,,, -0.08583690987125436, KHCO3, 0.1M, CH4, 6.8,Si Young Lee,ja8b02173 1..9,J. Am. Chem. Soc. 2018.140:8681-8689
 anodized Cu,-0.7525352848928386,,,,,, -0.08583690987125436, KHCO3, 0.1M, CH4, 6.8,Si Young Lee,ja8b02173 1..9,J. Am. Chem. Soc. 2018.140:8681-8689
 anodized Cu,-1.1202822791427078,,,,,, 0.08583690987124726, KHCO3, 0.1M, CO, 6.8,Si Young Lee,ja8b02173 1..9,J. Am. Chem. Soc. 2018.140:8681-8689
 anodized Cu,-1.081076842655515,,,,,, 0.25751072961373467, KHCO3, 0.1M, CO, 6.8,Si Young Lee,ja8b02173 1..9,J. Am. Chem. Soc. 2018.140:8681-8689
 anodized Cu,-1.0230527966544698,,,,,, 0.25751072961373467, KHCO3, 0.1M, CO, 6.8,Si Young Lee,ja8b02173 1..9,J. Am. Chem. Soc. 2018.140:8681-8689
 anodized Cu,-0.9783585990590696,,,,,, 0.3433476394849748, KHCO3, 0.1M, CO, 6.8,Si Young Lee,ja8b02173 1..9,J. Am. Chem. Soc. 2018.140:8681-8689
 anodized Cu,-0.9124934657605856,,,,,, 0.9442060085836914, KHCO3, 0.1M, CO, 6.8,Si Young Lee,ja8b02173 1..9,J. Am. Chem. Soc. 2018.140:8681-8689
 anodized Cu,-0.837219027705175,,,,,, 2.2317596566523505, KHCO3, 0.1M, CO, 6.8,Si Young Lee,ja8b02173 1..9,J. Am. Chem. Soc. 2018.140:8681-8689
 anodized Cu,-0.7517511761630948,,,,,, 1.2875536480686591, KHCO3, 0.1M, CO, 6.8,Si Young Lee,ja8b02173 1..9,J. Am. Chem. Soc. 2018.140:8681-8689
 anodized Cu,-1.1194981704129638,,,,,, 31.587982832618024, KHCO3, 0.1M, C2H4, 6.8,Si Young Lee,ja8b02173 1..9,J. Am. Chem. Soc. 2018.140:8681-8689
 anodized Cu,-1.0810768426555146,,,,,, 38.11158798283262, KHCO3, 0.1M, C2H4, 6.8,Si Young Lee,ja8b02173 1..9,J. Am. Chem. Soc. 2018.140:8681-8689
 anodized Cu,-1.0230527966544691,,,,,, 31.84549356223176, KHCO3, 0.1M, C2H4, 6.8,Si Young Lee,ja8b02173 1..9,J. Am. Chem. Soc. 2018.140:8681-8689
 anodized Cu,-0.9783585990590695,,,,,, 13.648068669527894, KHCO3, 0.1M, C2H4, 6.8,Si Young Lee,ja8b02173 1..9,J. Am. Chem. Soc. 2018.140:8681-8689
 anodized Cu,-0.9117093570308412,,,,,, 5.922746781115883, KHCO3, 0.1M, C2H4, 6.8,Si Young Lee,ja8b02173 1..9,J. Am. Chem. Soc. 2018.140:8681-8689
 anodized Cu,-0.8372190277051745,,,,,, 2.2317596566523505, KHCO3, 0.1M, C2H4, 6.8,Si Young Lee,ja8b02173 1..9,J. Am. Chem. Soc. 2018.140:8681-8689
 anodized Cu,-0.7517511761630946,,,,,, 2.1459227467811104, KHCO3, 0.1M, C2H4, 6.8,Si Young Lee,ja8b02173 1..9,J. Am. Chem. Soc. 2018.140:8681-8689
 reduced anodized Cu (10min),-1.1892330383480824,,,,,, 5.607105866928869, KHCO3, 0.1M, CH4, 6.8,Si Young Lee,ja8b02173 1..9,J. Am. Chem. Soc. 2018.140:8681-8689
 reduced anodized Cu (10min),-1.0587020648967551,,,,,, 1.630311373320211, KHCO3, 0.1M, CH4, 6.8,Si Young Lee,ja8b02173 1..9,J. Am. Chem. Soc. 2018.140:8681-8689
 reduced anodized Cu (10min),-1.0299410029498523,,,,,, 0.9687577843330004, KHCO3, 0.1M, CH4, 6.8,Si Young Lee,ja8b02173 1..9,J. Am. Chem. Soc. 2018.140:8681-8689
 reduced anodized Cu (10min),-0.9392330383480825,,,,,, 0.46636512618813697, KHCO3, 0.1M, CH4, 6.8,Si Young Lee,ja8b02173 1..9,J. Am. Chem. Soc. 2018.140:8681-8689
 reduced anodized Cu (10min),-0.8499999999999999,,,,,, 0.18593248115370642, KHCO3, 0.1M, CH4, 6.8,Si Young Lee,ja8b02173 1..9,J. Am. Chem. Soc. 2018.140:8681-8689
 reduced anodized Cu (10min),-0.7098820058997048,,,,,, 0.951583087512283, KHCO3, 0.1M, CH4, 6.8,Si Young Lee,ja8b02173 1..9,J. Am. Chem. Soc. 2018.140:8681-8689
 reduced anodized Cu (10min),-1.1892330383480824,,,,,, 0.051550311373311786, KHCO3, 0.1M, CO, 6.8,Si Young Lee,ja8b02173 1..9,J. Am. Chem. Soc. 2018.140:8681-8689
 reduced anodized Cu (10min),-1.0601769911504424,,,,,, 0.22264175680102482, KHCO3, 0.1M, CO, 6.8,Si Young Lee,ja8b02173 1..9,J. Am. Chem. Soc. 2018.140:8681-8689
 reduced anodized Cu (10min),-1.0292035398230088,,,,,, 0.3022222222221984, KHCO3, 0.1M, CO, 6.8,Si Young Lee,ja8b02173 1..9,J. Am. Chem. Soc. 2018.140:8681-8689
 reduced anodized Cu (10min),-0.9399705014749261,,,,,, 0.318085873484101, KHCO3, 0.1M, CO, 6.8,Si Young Lee,ja8b02173 1..9,J. Am. Chem. Soc. 2018.140:8681-8689
 reduced anodized Cu (10min),-0.85,,,,,, 1.3711176663388968, KHCO3, 0.1M, CO, 6.8,Si Young Lee,ja8b02173 1..9,J. Am. Chem. Soc. 2018.140:8681-8689
 reduced anodized Cu (10min),-0.709882005899705,,,,,, 6.877509013438207, KHCO3, 0.1M, CO, 6.8,Si Young Lee,ja8b02173 1..9,J. Am. Chem. Soc. 2018.140:8681-8689
 reduced anodized Cu (10min),-1.1884955752212387,,,,,, 19.162792527040302, KHCO3, 0.1M, C2H4, 6.8,Si Young Lee,ja8b02173 1..9,J. Am. Chem. Soc. 2018.140:8681-8689
 reduced anodized Cu (10min),-1.0594395280235986,,,,,, 30.96351360209767, KHCO3, 0.1M, C2H4, 6.8,Si Young Lee,ja8b02173 1..9,J. Am. Chem. Soc. 2018.140:8681-8689
 reduced anodized Cu (10min),-1.0292035398230088,,,,,, 37.56148148148148, KHCO3, 0.1M, C2H4, 6.8,Si Young Lee,ja8b02173 1..9,J. Am. Chem. Soc. 2018.140:8681-8689
 reduced anodized Cu (10min),-0.9392330383480826,,,,,, 16.762661422484427, KHCO3, 0.1M, C2H4, 6.8,Si Young Lee,ja8b02173 1..9,J. Am. Chem. Soc. 2018.140:8681-8689
 reduced anodized Cu (10min),-0.8492625368731562,,,,,, 15.149026548672566, KHCO3, 0.1M, C2H4, 6.8,Si Young Lee,ja8b02173 1..9,J. Am. Chem. Soc. 2018.140:8681-8689
 reduced anodized Cu (10min),-0.7098820058997051,,,,,, 4.433064568993764, KHCO3, 0.1M, C2H4, 6.8,Si Young Lee,ja8b02173 1..9,J. Am. Chem. Soc. 2018.140:8681-8689
 reduced anodized Cu (100min),-1.1354314420803781,,,,,, 4.859259259259275, KHCO3, 0.1M, CH4, 6.8,Si Young Lee,ja8b02173 1..9,J. Am. Chem. Soc. 2018.140:8681-8689
 reduced anodized Cu (100min),-1.0977541371158392,,,,,, 6.637037037037047, KHCO3, 0.1M, CH4, 6.8,Si Young Lee,ja8b02173 1..9,J. Am. Chem. Soc. 2018.140:8681-8689
 reduced anodized Cu (100min),-1.0549054373522457,,,,,, 7.0074074074074275, KHCO3, 0.1M, CH4, 6.8,Si Young Lee,ja8b02173 1..9,J. Am. Chem. Soc. 2018.140:8681-8689
 reduced anodized Cu (100min),-0.958126477541371,,,,,, 2.4148148148148323, KHCO3, 0.1M, CH4, 6.8,Si Young Lee,ja8b02173 1..9,J. Am. Chem. Soc. 2018.140:8681-8689
 reduced anodized Cu (100min),-0.8613475177304963,,,,,, -0.10370370370370096, KHCO3, 0.1M, CH4, 6.8,Si Young Lee,ja8b02173 1..9,J. Am. Chem. Soc. 2018.140:8681-8689
 reduced anodized Cu (100min),-0.6810874704491725,,,,,, -0.10370370370368675, KHCO3, 0.1M, CH4, 6.8,Si Young Lee,ja8b02173 1..9,J. Am. Chem. Soc. 2018.140:8681-8689
 reduced anodized Cu (100min),-1.1354314420803781,,,,,, 0.3407407407407561, KHCO3, 0.1M, CO, 6.8,Si Young Lee,ja8b02173 1..9,J. Am. Chem. Soc. 2018.140:8681-8689
 reduced anodized Cu (100min),-1.09701536643026,,,,,, 0.3407407407407419, KHCO3, 0.1M, CO, 6.8,Si Young Lee,ja8b02173 1..9,J. Am. Chem. Soc. 2018.140:8681-8689
 reduced anodized Cu (100min),-1.0534278959810874,,,,,, 0.3407407407407419, KHCO3, 0.1M, CO, 6.8,Si Young Lee,ja8b02173 1..9,J. Am. Chem. Soc. 2018.140:8681-8689
 reduced anodized Cu (100min),-0.958126477541371,,,,,, 0.4148148148148181, KHCO3, 0.1M, CO, 6.8,Si Young Lee,ja8b02173 1..9,J. Am. Chem. Soc. 2018.140:8681-8689
 reduced anodized Cu (100min),-0.8613475177304963,,,,,, 1.2296296296296418, KHCO3, 0.1M, CO, 6.8,Si Young Lee,ja8b02173 1..9,J. Am. Chem. Soc. 2018.140:8681-8689
 reduced anodized Cu (100min),-0.6818262411347519,,,,,, 1.3037037037037038, KHCO3, 0.1M, CO, 6.8,Si Young Lee,ja8b02173 1..9,J. Am. Chem. Soc. 2018.140:8681-8689
 reduced anodized Cu (100min),-1.134692671394799,,,,,, 17.303703703703704, KHCO3, 0.1M, C2H4, 6.8,Si Young Lee,ja8b02173 1..9,J. Am. Chem. Soc. 2018.140:8681-8689
 reduced anodized Cu (100min),-1.09701536643026,,,,,, 21.451851851851856, KHCO3, 0.1M, C2H4, 6.8,Si Young Lee,ja8b02173 1..9,J. Am. Chem. Soc. 2018.140:8681-8689
 reduced anodized Cu (100min),-1.0541666666666667,,,,,, 30.7851851851852, KHCO3, 0.1M, C2H4, 6.8,Si Young Lee,ja8b02173 1..9,J. Am. Chem. Soc. 2018.140:8681-8689
 reduced anodized Cu (100min),-0.9573877068557919,,,,,, 9.896296296296299, KHCO3, 0.1M, C2H4, 6.8,Si Young Lee,ja8b02173 1..9,J. Am. Chem. Soc. 2018.140:8681-8689
 reduced anodized Cu (100min),-0.8606087470449172,,,,,, -0.029629629629624787, KHCO3, 0.1M, C2H4, 6.8,Si Young Lee,ja8b02173 1..9,J. Am. Chem. Soc. 2018.140:8681-8689
 Cu nanoparticle,-1.2,,,,,, 39.00613496932516, KHCO3, 0.1M, C2H4,,Hyejin Jung,ja8b11237 1..10,J. Am. Chem. Soc. 2019.141:4624-4633
 Cu nanoparticle,-1.1504545454545454,,,,,, 49.41531883249671, KHCO3, 0.1M, C2H4,,Hyejin Jung,ja8b11237 1..10,J. Am. Chem. Soc. 2019.141:4624-4633
 Cu nanoparticle,-1.0999999999999998,,,,,, 57.1247443762781, KHCO3, 0.1M, C2H4,,Hyejin Jung,ja8b11237 1..10,J. Am. Chem. Soc. 2019.141:4624-4633
 Cu nanoparticle,-1.0404545454545453,,,,,, 40.78137200223088, KHCO3, 0.1M, C2H4,,Hyejin Jung,ja8b11237 1..10,J. Am. Chem. Soc. 2019.141:4624-4633
 Cu nanoparticle,-0.9699999999999999,,,,,, 32.16359918200405, KHCO3, 0.1M, C2H4,,Hyejin Jung,ja8b11237 1..10,J. Am. Chem. Soc. 2019.141:4624-4633
 Cu nanoparticle,-0.9299999999999999,,,,,, 12.269938650306755, KHCO3, 0.1M, C2H4,,Hyejin Jung,ja8b11237 1..10,J. Am. Chem. Soc. 2019.141:4624-4633
 Cu nanoparticle,-1.2004545454545452,,,,,, 35.57073805540065, KHCO3, 0.1M, H2,,Hyejin Jung,ja8b11237 1..10,J. Am. Chem. Soc. 2019.141:4624-4633
 Cu nanoparticle,-1.15,,,,,, 31.37832310838445, KHCO3, 0.1M, H2,,Hyejin Jung,ja8b11237 1..10,J. Am. Chem. Soc. 2019.141:4624-4633
 Cu nanoparticle,-1.0999999999999998,,,,,, 14.91615541922286, KHCO3, 0.1M, H2,,Hyejin Jung,ja8b11237 1..10,J. Am. Chem. Soc. 2019.141:4624-4633
 Cu nanoparticle,-1.0404545454545455,,,,,, 25.07585052983825, KHCO3, 0.1M, H2,,Hyejin Jung,ja8b11237 1..10,J. Am. Chem. Soc. 2019.141:4624-4633
 Cu nanoparticle,-0.9699999999999997,,,,,, 22.470347648261764, KHCO3, 0.1M, H2,,Hyejin Jung,ja8b11237 1..10,J. Am. Chem. Soc. 2019.141:4624-4633
 Cu nanoparticle,-0.93,,,,,, 25.03067484662577, KHCO3, 0.1M, H2,,Hyejin Jung,ja8b11237 1..10,J. Am. Chem. Soc. 2019.141:4624-4633
 Cu nanoparticle,-1.2,,,,,, 0.3558282208588821, KHCO3, 0.1M, CO,,Hyejin Jung,ja8b11237 1..10,J. Am. Chem. Soc. 2019.141:4624-4633
 Cu nanoparticle,-1.15,,,,,, 0.3353783231084151, KHCO3, 0.1M, CO,,Hyejin Jung,ja8b11237 1..10,J. Am. Chem. Soc. 2019.141:4624-4633
 Cu nanoparticle,-1.0999999999999998,,,,,, 1.664621676891585, KHCO3, 0.1M, CO,,Hyejin Jung,ja8b11237 1..10,J. Am. Chem. Soc. 2019.141:4624-4633
 Cu nanoparticle,-1.04,,,,,, 3.3578732106338975, KHCO3, 0.1M, CO,,Hyejin Jung,ja8b11237 1..10,J. Am. Chem. Soc. 2019.141:4624-4633
 Cu nanoparticle,-0.97,,,,,, 6.028629856850728, KHCO3, 0.1M, CO,,Hyejin Jung,ja8b11237 1..10,J. Am. Chem. Soc. 2019.141:4624-4633
 Cu nanoparticle,-0.9299999999999999,,,,,, 18.282208588957047, KHCO3, 0.1M, CO,,Hyejin Jung,ja8b11237 1..10,J. Am. Chem. Soc. 2019.141:4624-4633
 Cu nanoparticle,-1.2,,,,,, 10.907975460122685, KHCO3, 0.1M, CH4,,Hyejin Jung,ja8b11237 1..10,J. Am. Chem. Soc. 2019.141:4624-4633
 Cu nanoparticle,-1.15,,,,,, 2.175869120654397, KHCO3, 0.1M, CH4,,Hyejin Jung,ja8b11237 1..10,J. Am. Chem. Soc. 2019.141:4624-4633
 Cu nanoparticle,-1.0999999999999998,,,,,, 1.7873210633946428, KHCO3, 0.1M, CH4,,Hyejin Jung,ja8b11237 1..10,J. Am. Chem. Soc. 2019.141:4624-4633
 Cu nanoparticle,-1.0404545454545455,,,,,, 1.2721695482431698, KHCO3, 0.1M, CH4,,Hyejin Jung,ja8b11237 1..10,J. Am. Chem. Soc. 2019.141:4624-4633
 Cu nanoparticle,-0.9695454545454545,,,,,, 0.7523703290574986, KHCO3, 0.1M, CH4,,Hyejin Jung,ja8b11237 1..10,J. Am. Chem. Soc. 2019.141:4624-4633
 Cu nanoparticle,-0.9299999999999999,,,,,, 0.12269938650300105, KHCO3, 0.1M, CH4,,Hyejin Jung,ja8b11237 1..10,J. Am. Chem. Soc. 2019.141:4624-4633
 Cu nanoparticle,-1.1995461422087747,,,,,, -27.595419847328244, KHCO3, 0.1M,,,Hyejin Jung,ja8b11237 1..10,J. Am. Chem. Soc. 2019.141:4624-4633
 Cu nanoparticle,-1.149621785173979,,,,,, -21.469465648854964, KHCO3, 0.1M,,,Hyejin Jung,ja8b11237 1..10,J. Am. Chem. Soc. 2019.141:4624-4633
 Cu nanoparticle,-1.0996974281391831,,,,,, -17.290076335877856, KHCO3, 0.1M,,,Hyejin Jung,ja8b11237 1..10,J. Am. Chem. Soc. 2019.141:4624-4633
 Cu nanoparticle,-1.0397881996974285,,,,,, -7.4427480916030575, KHCO3, 0.1M,,,Hyejin Jung,ja8b11237 1..10,J. Am. Chem. Soc. 2019.141:4624-4633
 Cu nanoparticle,-0.9698940998487143,,,,,, -3.377862595419849, KHCO3, 0.1M,,,Hyejin Jung,ja8b11237 1..10,J. Am. Chem. Soc. 2019.141:4624-4633
 oxide derived Cu,-0.5,,,,,, 16.849315068493148, CO2 saturated KHCO3, 0.1M, H2,,Aamir Hassan Shah,New aspects of C2 selectivity in electrochemical CO2 reduction over oxide-derived copper,Physical Chemistry Chemical Physics (2020)
 oxide derived Cu,-0.5994277539341917,,,,,, 10, CO2 saturated KHCO3, 0.1M, H2,,Aamir Hassan Shah,New aspects of C2 selectivity in electrochemical CO2 reduction over oxide-derived copper,Physical Chemistry Chemical Physics (2020)
 oxide derived Cu,-0.6995708154506437,,,,,, 12.73972602739726, CO2 saturated KHCO3, 0.1M, H2,,Aamir Hassan Shah,New aspects of C2 selectivity in electrochemical CO2 reduction over oxide-derived copper,Physical Chemistry Chemical Physics (2020)
 oxide derived Cu,-0.8004291845493562,,,,,, 20.50228310502284, CO2 saturated KHCO3, 0.1M, H2,,Aamir Hassan Shah,New aspects of C2 selectivity in electrochemical CO2 reduction over oxide-derived copper,Physical Chemistry Chemical Physics (2020)
 oxide derived Cu,-0.899856938483548,,,,,, 24.61187214611872, CO2 saturated KHCO3, 0.1M, H2,,Aamir Hassan Shah,New aspects of C2 selectivity in electrochemical CO2 reduction over oxide-derived copper,Physical Chemistry Chemical Physics (2020)
 oxide derived Cu,-1,,,,,, 30.27397260273974, CO2 saturated KHCO3, 0.1M, H2,,Aamir Hassan Shah,New aspects of C2 selectivity in electrochemical CO2 reduction over oxide-derived copper,Physical Chemistry Chemical Physics (2020)
 oxide derived Cu,-0.49928469241773965,,,,,, 22.6027397260274, CO2 saturated KHCO3, 0.1M, CO,,Aamir Hassan Shah,New aspects of C2 selectivity in electrochemical CO2 reduction over oxide-derived copper,Physical Chemistry Chemical Physics (2020)
 oxide derived Cu,-0.5994277539341917,,,,,, 27.899543378995432, CO2 saturated KHCO3, 0.1M, CO,,Aamir Hassan Shah,New aspects of C2 selectivity in electrochemical CO2 reduction over oxide-derived copper,Physical Chemistry Chemical Physics (2020)
 oxide derived Cu,-0.6995708154506437,,,,,, 22.96803652968036, CO2 saturated KHCO3, 0.1M, CO,,Aamir Hassan Shah,New aspects of C2 selectivity in electrochemical CO2 reduction over oxide-derived copper,Physical Chemistry Chemical Physics (2020)
 oxide derived Cu,-0.7997138769670958,,,,,, 14.292237442922378, CO2 saturated KHCO3, 0.1M, CO,,Aamir Hassan Shah,New aspects of C2 selectivity in electrochemical CO2 reduction over oxide-derived copper,Physical Chemistry Chemical Physics (2020)
 oxide derived Cu,-0.9005722460658081,,,,,, 12.009132420091326, CO2 saturated KHCO3, 0.1M, CO,,Aamir Hassan Shah,New aspects of C2 selectivity in electrochemical CO2 reduction over oxide-derived copper,Physical Chemistry Chemical Physics (2020)
 oxide derived Cu,-1.0007153075822603,,,,,, 10.913242009132432, CO2 saturated KHCO3, 0.1M, CO,,Aamir Hassan Shah,New aspects of C2 selectivity in electrochemical CO2 reduction over oxide-derived copper,Physical Chemistry Chemical Physics (2020)
 oxide derived Cu,-0.5,,,,,, 60.77625570776256, CO2 saturated KHCO3, 0.1M, C2H4,,Aamir Hassan Shah,New aspects of C2 selectivity in electrochemical CO2 reduction over oxide-derived copper,Physical Chemistry Chemical Physics (2020)
 oxide derived Cu,-0.5994277539341917,,,,,, 62.237442922374434, CO2 saturated KHCO3, 0.1M, C2H4,,Aamir Hassan Shah,New aspects of C2 selectivity in electrochemical CO2 reduction over oxide-derived copper,Physical Chemistry Chemical Physics (2020)
 oxide derived Cu,-0.6995708154506438,,,,,, 64.42922374429224, CO2 saturated KHCO3, 0.1M, C2H4,,Aamir Hassan Shah,New aspects of C2 selectivity in electrochemical CO2 reduction over oxide-derived copper,Physical Chemistry Chemical Physics (2020)
 oxide derived Cu,-0.8004291845493563,,,,,, 65.34246575342467, CO2 saturated KHCO3, 0.1M, C2H4,,Aamir Hassan Shah,New aspects of C2 selectivity in electrochemical CO2 reduction over oxide-derived copper,Physical Chemistry Chemical Physics (2020)
 oxide derived Cu,-0.9005722460658085,,,,,, 63.51598173515983, CO2 saturated KHCO3, 0.1M, C2H4,,Aamir Hassan Shah,New aspects of C2 selectivity in electrochemical CO2 reduction over oxide-derived copper,Physical Chemistry Chemical Physics (2020)
 oxide derived Cu,-1.0007153075822603,,,,,, 59.04109589041098, CO2 saturated KHCO3, 0.1M, C2H4,,Aamir Hassan Shah,New aspects of C2 selectivity in electrochemical CO2 reduction over oxide-derived copper,Physical Chemistry Chemical Physics (2020)
 oxide derived Cu,,,,,,,, CO2 saturated KHCO3, 0.1M, C2H4,,Aamir Hassan Shah,New aspects of C2 selectivity in electrochemical CO2 reduction over oxide-derived copper,Physical Chemistry Chemical Physics (2020)
 oxide derived Cu,-0.500599520383693,,,,,, -0.0809898762654635, CO2 saturated KHCO3, 0.1M, H2,,Aamir Hassan Shah,New aspects of C2 selectivity in electrochemical CO2 reduction over oxide-derived copper,Physical Chemistry Chemical Physics (2020)
 oxide derived Cu,-0.6001199040767386,,,,,, -0.07199100112485546, CO2 saturated KHCO3, 0.1M, H2,,Aamir Hassan Shah,New aspects of C2 selectivity in electrochemical CO2 reduction over oxide-derived copper,Physical Chemistry Chemical Physics (2020)
 oxide derived Cu,-0.7002398081534772,,,,,, -0.15973003374578098, CO2 saturated KHCO3, 0.1M, H2,,Aamir Hassan Shah,New aspects of C2 selectivity in electrochemical CO2 reduction over oxide-derived copper,Physical Chemistry Chemical Physics (2020)
 oxide derived Cu,-0.8003597122302157,,,,,, -0.3082114735658008, CO2 saturated KHCO3, 0.1M, H2,,Aamir Hassan Shah,New aspects of C2 selectivity in electrochemical CO2 reduction over oxide-derived copper,Physical Chemistry Chemical Physics (2020)
 oxide derived Cu,-0.9004796163069543,,,,,, -0.5894263217097828, CO2 saturated KHCO3, 0.1M, H2,,Aamir Hassan Shah,New aspects of C2 selectivity in electrochemical CO2 reduction over oxide-derived copper,Physical Chemistry Chemical Physics (2020)
 oxide derived Cu,-1.000599520383693,,,,,, -0.88863892013498, CO2 saturated KHCO3, 0.1M, H2,,Aamir Hassan Shah,New aspects of C2 selectivity in electrochemical CO2 reduction over oxide-derived copper,Physical Chemistry Chemical Physics (2020)
 oxide derived Cu,-0.500599520383693,,,,,, -0.11473565804274255, CO2 saturated KHCO3, 0.1M, CO,,Aamir Hassan Shah,New aspects of C2 selectivity in electrochemical CO2 reduction over oxide-derived copper,Physical Chemistry Chemical Physics (2020)
 oxide derived Cu,-0.6001199040767386,,,,,, -0.19572553430821138, CO2 saturated KHCO3, 0.1M, CO,,Aamir Hassan Shah,New aspects of C2 selectivity in electrochemical CO2 reduction over oxide-derived copper,Physical Chemistry Chemical Physics (2020)
 oxide derived Cu,-0.7002398081534772,,,,,, -0.28796400449943426, CO2 saturated KHCO3, 0.1M, CO,,Aamir Hassan Shah,New aspects of C2 selectivity in electrochemical CO2 reduction over oxide-derived copper,Physical Chemistry Chemical Physics (2020)
 oxide derived Cu,-0.8003597122302157,,,,,, -0.21372328458942302, CO2 saturated KHCO3, 0.1M, CO,,Aamir Hassan Shah,New aspects of C2 selectivity in electrochemical CO2 reduction over oxide-derived copper,Physical Chemistry Chemical Physics (2020)
 oxide derived Cu,-0.9004796163069543,,,,,, -0.28796400449943426, CO2 saturated KHCO3, 0.1M, CO,,Aamir Hassan Shah,New aspects of C2 selectivity in electrochemical CO2 reduction over oxide-derived copper,Physical Chemistry Chemical Physics (2020)
 oxide derived Cu,-1.000599520383693,,,,,, -0.3194600674915611, CO2 saturated KHCO3, 0.1M, CO,,Aamir Hassan Shah,New aspects of C2 selectivity in electrochemical CO2 reduction over oxide-derived copper,Physical Chemistry Chemical Physics (2020)
 oxide derived Cu,-0.500599520383693,,,,,, -0.3149606299212566, CO2 saturated KHCO3, 0.1M, C2H4,,Aamir Hassan Shah,New aspects of C2 selectivity in electrochemical CO2 reduction over oxide-derived copper,Physical Chemistry Chemical Physics (2020)
 oxide derived Cu,-0.6007194244604317,,,,,, -0.43644544431945853, CO2 saturated KHCO3, 0.1M, C2H4,,Aamir Hassan Shah,New aspects of C2 selectivity in electrochemical CO2 reduction over oxide-derived copper,Physical Chemistry Chemical Physics (2020)
 oxide derived Cu,-0.7002398081534772,,,,,, -0.8053993250843621, CO2 saturated KHCO3, 0.1M, C2H4,,Aamir Hassan Shah,New aspects of C2 selectivity in electrochemical CO2 reduction over oxide-derived copper,Physical Chemistry Chemical Physics (2020)
 oxide derived Cu,-0.8003597122302157,,,,,, -0.9808773903262069, CO2 saturated KHCO3, 0.1M, C2H4,,Aamir Hassan Shah,New aspects of C2 selectivity in electrochemical CO2 reduction over oxide-derived copper,Physical Chemistry Chemical Physics (2020)
 oxide derived Cu,-0.9004796163069543,,,,,, -1.523059617547804, CO2 saturated KHCO3, 0.1M, C2H4,,Aamir Hassan Shah,New aspects of C2 selectivity in electrochemical CO2 reduction over oxide-derived copper,Physical Chemistry Chemical Physics (2020)
 Cu/porous carbon,-0.5993421052631579,,,,,, 64.86764705882348, KHCO3, 0.2M, H2,,Hyunsu Han,Selective electrochemical CO2 conversion to multicarbon alcohols on highly efficient N-doped porous carbon-supported Cu catalysts,Green Chemistry (2020)
 Cu/porous carbon,-0.6993421052631579,,,,,, 58.72058823529409, KHCO3, 0.2M, H2,,Hyunsu Han,Selective electrochemical CO2 conversion to multicarbon alcohols on highly efficient N-doped porous carbon-supported Cu catalysts,Green Chemistry (2020)
 Cu/porous carbon,-0.7993421052631578,,,,,, 52.720588235294116, KHCO3, 0.2M, H2,,Hyunsu Han,Selective electrochemical CO2 conversion to multicarbon alcohols on highly efficient N-doped porous carbon-supported Cu catalysts,Green Chemistry (2020)
 Cu/porous carbon,-0.8999999999999999,,,,,, 49.36784055727554, KHCO3, 0.2M, H2,,Hyunsu Han,Selective electrochemical CO2 conversion to multicarbon alcohols on highly efficient N-doped porous carbon-supported Cu catalysts,Green Chemistry (2020)
 Cu/porous carbon,-0.9993421052631578,,,,,, 49.83823529411765, KHCO3, 0.2M, H2,,Hyunsu Han,Selective electrochemical CO2 conversion to multicarbon alcohols on highly efficient N-doped porous carbon-supported Cu catalysts,Green Chemistry (2020)
 Cu/porous carbon,-1.049342105263158,,,,,, 52.94117647058823, KHCO3, 0.2M, H2,,Hyunsu Han,Selective electrochemical CO2 conversion to multicarbon alcohols on highly efficient N-doped porous carbon-supported Cu catalysts,Green Chemistry (2020)
 Cu/porous carbon,-1.0993421052631577,,,,,, 56.48529411764707, KHCO3, 0.2M, H2,,Hyunsu Han,Selective electrochemical CO2 conversion to multicarbon alcohols on highly efficient N-doped porous carbon-supported Cu catalysts,Green Chemistry (2020)
 Cu/porous carbon,-0.5993421052631579,,,,,, 10.014705882352927, KHCO3, 0.2M, HCOOH,,Hyunsu Han,Selective electrochemical CO2 conversion to multicarbon alcohols on highly efficient N-doped porous carbon-supported Cu catalysts,Green Chemistry (2020)
 Cu/porous carbon,-0.6993421052631579,,,,,, 8.426470588235247, KHCO3, 0.2M, HCOOH,,Hyunsu Han,Selective electrochemical CO2 conversion to multicarbon alcohols on highly efficient N-doped porous carbon-supported Cu catalysts,Green Chemistry (2020)
 Cu/porous carbon,-0.799342105263158,,,,,, 6.544117647058755, KHCO3, 0.2M, HCOOH,,Hyunsu Han,Selective electrochemical CO2 conversion to multicarbon alcohols on highly efficient N-doped porous carbon-supported Cu catalysts,Green Chemistry (2020)
 Cu/porous carbon,-0.8993421052631578,,,,,, 5.691176470588147, KHCO3, 0.2M, HCOOH,,Hyunsu Han,Selective electrochemical CO2 conversion to multicarbon alcohols on highly efficient N-doped porous carbon-supported Cu catalysts,Green Chemistry (2020)
 Cu/porous carbon,-0.9993421052631578,,,,,, 3.6617647058823763, KHCO3, 0.2M, HCOOH,,Hyunsu Han,Selective electrochemical CO2 conversion to multicarbon alcohols on highly efficient N-doped porous carbon-supported Cu catalysts,Green Chemistry (2020)
 Cu/porous carbon,-1.049342105263158,,,,,, 2.2058823529412166, KHCO3, 0.2M, HCOOH,,Hyunsu Han,Selective electrochemical CO2 conversion to multicarbon alcohols on highly efficient N-doped porous carbon-supported Cu catalysts,Green Chemistry (2020)
 Cu/porous carbon,-0.5993421052631579,,,,,, 7.220588235294201, KHCO3, 0.2M, CO,,Hyunsu Han,Selective electrochemical CO2 conversion to multicarbon alcohols on highly efficient N-doped porous carbon-supported Cu catalysts,Green Chemistry (2020)
 Cu/porous carbon,-0.6986842105263158,,,,,, 5.190982972136197, KHCO3, 0.2M, CO,,Hyunsu Han,Selective electrochemical CO2 conversion to multicarbon alcohols on highly efficient N-doped porous carbon-supported Cu catalysts,Green Chemistry (2020)
 Cu/porous carbon,-0.799342105263158,,,,,, 4.191176470588232, KHCO3, 0.2M, CO,,Hyunsu Han,Selective electrochemical CO2 conversion to multicarbon alcohols on highly efficient N-doped porous carbon-supported Cu catalysts,Green Chemistry (2020)
 Cu/porous carbon,-0.8993421052631578,,,,,, 3.1911764705882603, KHCO3, 0.2M, CO,,Hyunsu Han,Selective electrochemical CO2 conversion to multicarbon alcohols on highly efficient N-doped porous carbon-supported Cu catalysts,Green Chemistry (2020)
 Cu/porous carbon,-0.9993421052631578,,,,,, 1.7500000000000284, KHCO3, 0.2M, CO,,Hyunsu Han,Selective electrochemical CO2 conversion to multicarbon alcohols on highly efficient N-doped porous carbon-supported Cu catalysts,Green Chemistry (2020)
 Cu/porous carbon,-1.049342105263158,,,,,, 1.3235294117647527, KHCO3, 0.2M, CO,,Hyunsu Han,Selective electrochemical CO2 conversion to multicarbon alcohols on highly efficient N-doped porous carbon-supported Cu catalysts,Green Chemistry (2020)
 Cu/porous carbon,-0.5993421052631579,,,,,, 12.073529411764724, KHCO3, 0.2M, C2H4,,Hyunsu Han,Selective electrochemical CO2 conversion to multicarbon alcohols on highly efficient N-doped porous carbon-supported Cu catalysts,Green Chemistry (2020)
 Cu/porous carbon,-0.6993421052631579,,,,,, 19.60294117647058, KHCO3, 0.2M, C2H4,,Hyunsu Han,Selective electrochemical CO2 conversion to multicarbon alcohols on highly efficient N-doped porous carbon-supported Cu catalysts,Green Chemistry (2020)
 Cu/porous carbon,-0.7993421052631578,,,,,, 21.98529411764696, KHCO3, 0.2M, C2H4,,Hyunsu Han,Selective electrochemical CO2 conversion to multicarbon alcohols on highly efficient N-doped porous carbon-supported Cu catalysts,Green Chemistry (2020)
 Cu/porous carbon,-0.8993421052631578,,,,,, 24.22058823529406, KHCO3, 0.2M, C2H4,,Hyunsu Han,Selective electrochemical CO2 conversion to multicarbon alcohols on highly efficient N-doped porous carbon-supported Cu catalysts,Green Chemistry (2020)
 Cu/porous carbon,-0.9993421052631578,,,,,, 27.92647058823539, KHCO3, 0.2M, C2H4,,Hyunsu Han,Selective electrochemical CO2 conversion to multicarbon alcohols on highly efficient N-doped porous carbon-supported Cu catalysts,Green Chemistry (2020)
 Cu/porous carbon,-1.049342105263158,,,,,, 30.588235294117623, KHCO3, 0.2M, C2H4,,Hyunsu Han,Selective electrochemical CO2 conversion to multicarbon alcohols on highly efficient N-doped porous carbon-supported Cu catalysts,Green Chemistry (2020)
 Cu/porous carbon,-1.0993421052631577,,,,,, 30.161764705882376, KHCO3, 0.2M, C2H4,,Hyunsu Han,Selective electrochemical CO2 conversion to multicarbon alcohols on highly efficient N-doped porous carbon-supported Cu catalysts,Green Chemistry (2020)
 Cu/porous carbon,-0.5993421052631579,,,,,, 2.9558823529412166, KHCO3, 0.2M, C2H5OH,,Hyunsu Han,Selective electrochemical CO2 conversion to multicarbon alcohols on highly efficient N-doped porous carbon-supported Cu catalysts,Green Chemistry (2020)
 Cu/porous carbon,-0.6986842105263158,,,,,, 5.632159442724401, KHCO3, 0.2M, C2H5OH,,Hyunsu Han,Selective electrochemical CO2 conversion to multicarbon alcohols on highly efficient N-doped porous carbon-supported Cu catalysts,Green Chemistry (2020)
 Cu/porous carbon,-0.799342105263158,,,,,, 12.720588235294087, KHCO3, 0.2M, C2H5OH,,Hyunsu Han,Selective electrochemical CO2 conversion to multicarbon alcohols on highly efficient N-doped porous carbon-supported Cu catalysts,Green Chemistry (2020)
 Cu/porous carbon,-0.9,,,,,, 17.309017027863802, KHCO3, 0.2M, C2H5OH,,Hyunsu Han,Selective electrochemical CO2 conversion to multicarbon alcohols on highly efficient N-doped porous carbon-supported Cu catalysts,Green Chemistry (2020)
 Cu/porous carbon,-0.9993421052631578,,,,,, 13.36764705882348, KHCO3, 0.2M, C2H5OH,,Hyunsu Han,Selective electrochemical CO2 conversion to multicarbon alcohols on highly efficient N-doped porous carbon-supported Cu catalysts,Green Chemistry (2020)
 Cu/porous carbon,-1.0499999999999998,,,,,, 10.441369969040266, KHCO3, 0.2M, C2H5OH,,Hyunsu Han,Selective electrochemical CO2 conversion to multicarbon alcohols on highly efficient N-doped porous carbon-supported Cu catalysts,Green Chemistry (2020)
 Cu/porous carbon,-1.0993421052631577,,,,,, 9.720588235294116, KHCO3, 0.2M, C2H5OH,,Hyunsu Han,Selective electrochemical CO2 conversion to multicarbon alcohols on highly efficient N-doped porous carbon-supported Cu catalysts,Green Chemistry (2020)
 Cu/porous carbon,-0.7993421052631578,,,,,, 0.07352941176469585, KHCO3, 0.2M, C3H7OH,,Hyunsu Han,Selective electrochemical CO2 conversion to multicarbon alcohols on highly efficient N-doped porous carbon-supported Cu catalysts,Green Chemistry (2020)
 Cu/porous carbon,-0.9,,,,,, 0.691369969040295, KHCO3, 0.2M, C3H7OH,,Hyunsu Han,Selective electrochemical CO2 conversion to multicarbon alcohols on highly efficient N-doped porous carbon-supported Cu catalysts,Green Chemistry (2020)
 Cu/porous carbon,-0.9993421052631578,,,,,, 2.0441176470588402, KHCO3, 0.2M, C3H7OH,,Hyunsu Han,Selective electrochemical CO2 conversion to multicarbon alcohols on highly efficient N-doped porous carbon-supported Cu catalysts,Green Chemistry (2020)
 Cu/porous carbon,-1.049342105263158,,,,,, 1.1764705882353041, KHCO3, 0.2M, C3H7OH,,Hyunsu Han,Selective electrochemical CO2 conversion to multicarbon alcohols on highly efficient N-doped porous carbon-supported Cu catalysts,Green Chemistry (2020)
 Cu/porous carbon,-1.0993421052631577,,,,,, 1.0441176470588402, KHCO3, 0.2M, C3H7OH,,Hyunsu Han,Selective electrochemical CO2 conversion to multicarbon alcohols on highly efficient N-doped porous carbon-supported Cu catalysts,Green Chemistry (2020)
 Cu/N-doped porous carbon,-0.6000000000000003,,,,,, 29.3236901317905, KHCO3, 0.2M, CO,,Hyunsu Han,Selective electrochemical CO2 conversion to multicarbon alcohols on highly efficient N-doped porous carbon-supported Cu catalysts,Green Chemistry (2020)
 Cu/N-doped porous carbon,-0.7000000000000004,,,,,, 26.69623915139823, KHCO3, 0.2M, CO,,Hyunsu Han,Selective electrochemical CO2 conversion to multicarbon alcohols on highly efficient N-doped porous carbon-supported Cu catalysts,Green Chemistry (2020)
 Cu/N-doped porous carbon,-0.8005464480874322,,,,,, 21.02967963141535, KHCO3, 0.2M, CO,,Hyunsu Han,Selective electrochemical CO2 conversion to multicarbon alcohols on highly efficient N-doped porous carbon-supported Cu catalysts,Green Chemistry (2020)
 Cu/N-doped porous carbon,-0.9005464480874314,,,,,, 18.108111003964495, KHCO3, 0.2M, CO,,Hyunsu Han,Selective electrochemical CO2 conversion to multicarbon alcohols on highly efficient N-doped porous carbon-supported Cu catalysts,Green Chemistry (2020)
 Cu/N-doped porous carbon,-1.0005464480874317,,,,,, 15.480660023572227, KHCO3, 0.2M, CO,,Hyunsu Han,Selective electrochemical CO2 conversion to multicarbon alcohols on highly efficient N-doped porous carbon-supported Cu catalysts,Green Chemistry (2020)
 Cu/N-doped porous carbon,-1.0508196721311475,,,,,, 6.9611057537769625, KHCO3, 0.2M, CO,,Hyunsu Han,Selective electrochemical CO2 conversion to multicarbon alcohols on highly efficient N-doped porous carbon-supported Cu catalysts,Green Chemistry (2020)
 Cu/N-doped porous carbon,-1.1005464480874318,,,,,, 6.774777670631096, KHCO3, 0.2M, CO,,Hyunsu Han,Selective electrochemical CO2 conversion to multicarbon alcohols on highly efficient N-doped porous carbon-supported Cu catalysts,Green Chemistry (2020)
 Cu/N-doped porous carbon,-0.6000000000000003,,,,,, 30.00996464159428, KHCO3, 0.2M, H2,,Hyunsu Han,Selective electrochemical CO2 conversion to multicarbon alcohols on highly efficient N-doped porous carbon-supported Cu catalysts,Green Chemistry (2020)
 Cu/N-doped porous carbon,-0.7000000000000006,,,,,, 23.95114111218254, KHCO3, 0.2M, H2,,Hyunsu Han,Selective electrochemical CO2 conversion to multicarbon alcohols on highly efficient N-doped porous carbon-supported Cu catalysts,Green Chemistry (2020)
 Cu/N-doped porous carbon,-0.8000000000000005,,,,,, 22.304082288653177, KHCO3, 0.2M, H2,,Hyunsu Han,Selective electrochemical CO2 conversion to multicarbon alcohols on highly efficient N-doped porous carbon-supported Cu catalysts,Green Chemistry (2020)
 Cu/N-doped porous carbon,-0.9000000000000001,,,,,, 18.009964641594365, KHCO3, 0.2M, H2,,Hyunsu Han,Selective electrochemical CO2 conversion to multicarbon alcohols on highly efficient N-doped porous carbon-supported Cu catalysts,Green Chemistry (2020)
 Cu/N-doped porous carbon,-1.0005464480874317,,,,,, 13.323797278474188, KHCO3, 0.2M, H2,,Hyunsu Han,Selective electrochemical CO2 conversion to multicarbon alcohols on highly efficient N-doped porous carbon-supported Cu catalysts,Green Chemistry (2020)
 Cu/N-doped porous carbon,-1.0508196721311475,,,,,, 15.000321440051436, KHCO3, 0.2M, H2,,Hyunsu Han,Selective electrochemical CO2 conversion to multicarbon alcohols on highly efficient N-doped porous carbon-supported Cu catalysts,Green Chemistry (2020)
 Cu/N-doped porous carbon,-1.101092896174864,,,,,, 19.912139719275615, KHCO3, 0.2M, H2,,Hyunsu Han,Selective electrochemical CO2 conversion to multicarbon alcohols on highly efficient N-doped porous carbon-supported Cu catalysts,Green Chemistry (2020)
 Cu/N-doped porous carbon,-0.8000000000000005,,,,,, 1.715846994535525, KHCO3, 0.2M, C2H4,,Hyunsu Han,Selective electrochemical CO2 conversion to multicarbon alcohols on highly efficient N-doped porous carbon-supported Cu catalysts,Green Chemistry (2020)
 Cu/N-doped porous carbon,-0.9000000000000001,,,,,, 1.9315332690453601, KHCO3, 0.2M, C2H4,,Hyunsu Han,Selective electrochemical CO2 conversion to multicarbon alcohols on highly efficient N-doped porous carbon-supported Cu catalysts,Green Chemistry (2020)
 Cu/N-doped porous carbon,-1.0010928961748635,,,,,, 2.735669131040396, KHCO3, 0.2M, C2H4,,Hyunsu Han,Selective electrochemical CO2 conversion to multicarbon alcohols on highly efficient N-doped porous carbon-supported Cu catalysts,Green Chemistry (2020)
 Cu/N-doped porous carbon,-1.0513661202185795,,,,,, 3.431801135754881, KHCO3, 0.2M, C2H4,,Hyunsu Han,Selective electrochemical CO2 conversion to multicarbon alcohols on highly efficient N-doped porous carbon-supported Cu catalysts,Green Chemistry (2020)
 Cu/N-doped porous carbon,-1.1010928961748638,,,,,, 4.323904425158162, KHCO3, 0.2M, C2H4,,Hyunsu Han,Selective electrochemical CO2 conversion to multicarbon alcohols on highly efficient N-doped porous carbon-supported Cu catalysts,Green Chemistry (2020)
 Cu/N-doped porous carbon,-0.6000000000000003,,,,,, 37.65702346512373, KHCO3, 0.2M, C2H5OH,,Hyunsu Han,Selective electrochemical CO2 conversion to multicarbon alcohols on highly efficient N-doped porous carbon-supported Cu catalysts,Green Chemistry (2020)
 Cu/N-doped porous carbon,-0.7005464480874319,,,,,, 46.01007178827814, KHCO3, 0.2M, C2H5OH,,Hyunsu Han,Selective electrochemical CO2 conversion to multicarbon alcohols on highly efficient N-doped porous carbon-supported Cu catalysts,Green Chemistry (2020)
 Cu/N-doped porous carbon,-0.8005464480874316,,,,,, 51.323797278474245, KHCO3, 0.2M, C2H5OH,,Hyunsu Han,Selective electrochemical CO2 conversion to multicarbon alcohols on highly efficient N-doped porous carbon-supported Cu catalysts,Green Chemistry (2020)
 Cu/N-doped porous carbon,-0.9005464480874321,,,,,, 55.363012964748776, KHCO3, 0.2M, C2H5OH,,Hyunsu Han,Selective electrochemical CO2 conversion to multicarbon alcohols on highly efficient N-doped porous carbon-supported Cu catalysts,Green Chemistry (2020)
 Cu/N-doped porous carbon,-1.001092896174864,,,,,, 58.61802207221692, KHCO3, 0.2M, C2H5OH,,Hyunsu Han,Selective electrochemical CO2 conversion to multicarbon alcohols on highly efficient N-doped porous carbon-supported Cu catalysts,Green Chemistry (2020)
 Cu/N-doped porous carbon,-1.0502732240437162,,,,,, 64.70609664630885, KHCO3, 0.2M, C2H5OH,,Hyunsu Han,Selective electrochemical CO2 conversion to multicarbon alcohols on highly efficient N-doped porous carbon-supported Cu catalysts,Green Chemistry (2020)
 Cu/N-doped porous carbon,-1.1005464480874318,,,,,, 60.30418943533704, KHCO3, 0.2M, C2H5OH,,Hyunsu Han,Selective electrochemical CO2 conversion to multicarbon alcohols on highly efficient N-doped porous carbon-supported Cu catalysts,Green Chemistry (2020)
 Cu/N-doped porous carbon,-0.5999999999999999,,,,,, 0.5001607200256899, KHCO3, 0.2M, C3H7OH,,Hyunsu Han,Selective electrochemical CO2 conversion to multicarbon alcohols on highly efficient N-doped porous carbon-supported Cu catalysts,Green Chemistry (2020)
 Cu/N-doped porous carbon,-0.7000000000000002,,,,,, 1.3040822886531202, KHCO3, 0.2M, C3H7OH,,Hyunsu Han,Selective electrochemical CO2 conversion to multicarbon alcohols on highly efficient N-doped porous carbon-supported Cu catalysts,Green Chemistry (2020)
 Cu/N-doped porous carbon,-0.8,,,,,, 2.009964641594337, KHCO3, 0.2M, C3H7OH,,Hyunsu Han,Selective electrochemical CO2 conversion to multicarbon alcohols on highly efficient N-doped porous carbon-supported Cu catalysts,Green Chemistry (2020)
 Cu/N-doped porous carbon,-0.9005464480874321,,,,,, 4.2845815921996575, KHCO3, 0.2M, C3H7OH,,Hyunsu Han,Selective electrochemical CO2 conversion to multicarbon alcohols on highly efficient N-doped porous carbon-supported Cu catalysts,Green Chemistry (2020)
