Repository: MaxDreger92/TableDataExtraction

File: Final_result_CO2RR.csv (part 10 of 10)
cat,pot(V vs. RHE),pot(V vs. SHE),pot(V vs. Ag/AgCl),pot(V vs. Fc/Fc),jtotal(mA cm^-2),jpartial(mA cm^2),FE,elect,conc,prod,pH,Author,Title,Subject
 Cu/N-doped porous carbon,-1.0005464480874313,,,,,, 6.166934533376121, KHCO3, 0.2M, C3H7OH,,Hyunsu Han,Selective electrochemical CO2 conversion to multicarbon alcohols on highly efficient N-doped porous carbon-supported Cu catalysts,Green Chemistry (2020)
 Cu/N-doped porous carbon,-1.0508196721311478,,,,,, 8.725811636129947, KHCO3, 0.2M, C3H7OH,,Hyunsu Han,Selective electrochemical CO2 conversion to multicarbon alcohols on highly efficient N-doped porous carbon-supported Cu catalysts,Green Chemistry (2020)
 Cu/N-doped porous carbon,-1.1010928961748645,,,,,, 5.402335797706968, KHCO3, 0.2M, C3H7OH,,Hyunsu Han,Selective electrochemical CO2 conversion to multicarbon alcohols on highly efficient N-doped porous carbon-supported Cu catalysts,Green Chemistry (2020)
 Cu/N-doped porous carbon,-1,,,, -20.56716417910448,,, KHCO3, 0.2M,,,Hyunsu Han,Selective electrochemical CO2 conversion to multicarbon alcohols on highly efficient N-doped porous carbon-supported Cu catalysts,Green Chemistry (2020)
 Cu/N-doped porous carbon,-0.9608598962194218,,,, -18.417910447761194,,, KHCO3, 0.2M,,,Hyunsu Han,Selective electrochemical CO2 conversion to multicarbon alcohols on highly efficient N-doped porous carbon-supported Cu catalysts,Green Chemistry (2020)
 Cu/N-doped porous carbon,-0.9211267605633804,,,, -16.44776119402985,,, KHCO3, 0.2M,,,Hyunsu Han,Selective electrochemical CO2 conversion to multicarbon alcohols on highly efficient N-doped porous carbon-supported Cu catalysts,Green Chemistry (2020)
 Cu/N-doped porous carbon,-0.8808005930318754,,,, -14.656716417910441,,, KHCO3, 0.2M,,,Hyunsu Han,Selective electrochemical CO2 conversion to multicarbon alcohols on highly efficient N-doped porous carbon-supported Cu catalysts,Green Chemistry (2020)
 Cu/N-doped porous carbon,-0.8404744255003705,,,, -13.044776119402982,,, KHCO3, 0.2M,,,Hyunsu Han,Selective electrochemical CO2 conversion to multicarbon alcohols on highly efficient N-doped porous carbon-supported Cu catalysts,Green Chemistry (2020)
 Cu/N-doped porous carbon,-0.8001482579688657,,,, -11.552238805970144,,, KHCO3, 0.2M,,,Hyunsu Han,Selective electrochemical CO2 conversion to multicarbon alcohols on highly efficient N-doped porous carbon-supported Cu catalysts,Green Chemistry (2020)
 Cu/N-doped porous carbon,-0.7610081541882876,,,, -10.119402985074623,,, KHCO3, 0.2M,,,Hyunsu Han,Selective electrochemical CO2 conversion to multicarbon alcohols on highly efficient N-doped porous carbon-supported Cu catalysts,Green Chemistry (2020)
 Cu/N-doped porous carbon,-0.7200889547813194,,,, -8.83582089552239,,, KHCO3, 0.2M,,,Hyunsu Han,Selective electrochemical CO2 conversion to multicarbon alcohols on highly efficient N-doped porous carbon-supported Cu catalysts,Green Chemistry (2020)
 Cu/N-doped porous carbon,-0.6809488510007412,,,, -7.641791044776118,,, KHCO3, 0.2M,,,Hyunsu Han,Selective electrochemical CO2 conversion to multicarbon alcohols on highly efficient N-doped porous carbon-supported Cu catalysts,Green Chemistry (2020)
 Cu/N-doped porous carbon,-0.6406226834692363,,,, -6.567164179104479,,, KHCO3, 0.2M,,,Hyunsu Han,Selective electrochemical CO2 conversion to multicarbon alcohols on highly efficient N-doped porous carbon-supported Cu catalysts,Green Chemistry (2020)
 Cu/N-doped porous carbon,-0.6008895478131949,,,, -5.611940298507463,,, KHCO3, 0.2M,,,Hyunsu Han,Selective electrochemical CO2 conversion to multicarbon alcohols on highly efficient N-doped porous carbon-supported Cu catalysts,Green Chemistry (2020)
 Cu/N-doped porous carbon,-0.5587842846553,,,, -4.7462686567164205,,, KHCO3, 0.2M,,,Hyunsu Han,Selective electrochemical CO2 conversion to multicarbon alcohols on highly efficient N-doped porous carbon-supported Cu catalysts,Green Chemistry (2020)
 Cu/N-doped porous carbon,-0.5202372127501853,,,, -4,,, KHCO3, 0.2M,,,Hyunsu Han,Selective electrochemical CO2 conversion to multicarbon alcohols on highly efficient N-doped porous carbon-supported Cu catalysts,Green Chemistry (2020)
 Cu/N-doped porous carbon,-0.48050407709414366,,,, -3.343283582089555,,, KHCO3, 0.2M,,,Hyunsu Han,Selective electrochemical CO2 conversion to multicarbon alcohols on highly efficient N-doped porous carbon-supported Cu catalysts,Green Chemistry (2020)
 Cu/N-doped porous carbon,-0.4413639733135656,,,, -2.776119402985077,,, KHCO3, 0.2M,,,Hyunsu Han,Selective electrochemical CO2 conversion to multicarbon alcohols on highly efficient N-doped porous carbon-supported Cu catalysts,Green Chemistry (2020)
 Cu/N-doped porous carbon,-0.39985174203113405,,,, -2.3582089552238834,,, KHCO3, 0.2M,,,Hyunsu Han,Selective electrochemical CO2 conversion to multicarbon alcohols on highly efficient N-doped porous carbon-supported Cu catalysts,Green Chemistry (2020)
 Cu/N-doped porous carbon,-0.35893254262416596,,,, -2.0298507462686572,,, KHCO3, 0.2M,,,Hyunsu Han,Selective electrochemical CO2 conversion to multicarbon alcohols on highly efficient N-doped porous carbon-supported Cu catalysts,Green Chemistry (2020)
 Cu/N-doped porous carbon,-0.3186063750926612,,,, -1.7014925373134337,,, KHCO3, 0.2M,,,Hyunsu Han,Selective electrochemical CO2 conversion to multicarbon alcohols on highly efficient N-doped porous carbon-supported Cu catalysts,Green Chemistry (2020)
 Cu/N-doped porous carbon,-0.2794662713120829,,,, -1.4029850746268666,,, KHCO3, 0.2M,,,Hyunsu Han,Selective electrochemical CO2 conversion to multicarbon alcohols on highly efficient N-doped porous carbon-supported Cu catalysts,Green Chemistry (2020)
 Cu/N-doped porous carbon,-0.2379540400296516,,,, -1.1641791044776122,,, KHCO3, 0.2M,,,Hyunsu Han,Selective electrochemical CO2 conversion to multicarbon alcohols on highly efficient N-doped porous carbon-supported Cu catalysts,Green Chemistry (2020)
 Cu/porous carbon,-1,,,, -11.850746268656717,,, KHCO3, 0.2M,,,Hyunsu Han,Selective electrochemical CO2 conversion to multicarbon alcohols on highly efficient N-doped porous carbon-supported Cu catalysts,Green Chemistry (2020)
 Cu/porous carbon,-0.9614529280948851,,,, -10.417910447761192,,, KHCO3, 0.2M,,,Hyunsu Han,Selective electrochemical CO2 conversion to multicarbon alcohols on highly efficient N-doped porous carbon-supported Cu catalysts,Green Chemistry (2020)
 Cu/porous carbon,-0.9205337286879169,,,, -9.014925373134328,,, KHCO3, 0.2M,,,Hyunsu Han,Selective electrochemical CO2 conversion to multicarbon alcohols on highly efficient N-doped porous carbon-supported Cu catalysts,Green Chemistry (2020)
 Cu/porous carbon,-0.8784284655300223,,,, -7.582089552238806,,, KHCO3, 0.2M,,,Hyunsu Han,Selective electrochemical CO2 conversion to multicarbon alcohols on highly efficient N-doped porous carbon-supported Cu catalysts,Green Chemistry (2020)
 Cu/porous carbon,-0.8416604892512973,,,, -6.626865671641793,,, KHCO3, 0.2M,,,Hyunsu Han,Selective electrochemical CO2 conversion to multicarbon alcohols on highly efficient N-doped porous carbon-supported Cu catalysts,Green Chemistry (2020)
 Cu/porous carbon,-0.8001482579688658,,,, -5.64179104477612,,, KHCO3, 0.2M,,,Hyunsu Han,Selective electrochemical CO2 conversion to multicarbon alcohols on highly efficient N-doped porous carbon-supported Cu catalysts,Green Chemistry (2020)
 Cu/porous carbon,-0.7598220904373609,,,, -4.776119402985076,,, KHCO3, 0.2M,,,Hyunsu Han,Selective electrochemical CO2 conversion to multicarbon alcohols on highly efficient N-doped porous carbon-supported Cu catalysts,Green Chemistry (2020)
 Cu/porous carbon,-0.7194959229058562,,,, -4.119402985074629,,, KHCO3, 0.2M,,,Hyunsu Han,Selective electrochemical CO2 conversion to multicarbon alcohols on highly efficient N-doped porous carbon-supported Cu catalysts,Green Chemistry (2020)
 Cu/porous carbon,-0.6803558191252779,,,, -3.462686567164182,,, KHCO3, 0.2M,,,Hyunsu Han,Selective electrochemical CO2 conversion to multicarbon alcohols on highly efficient N-doped porous carbon-supported Cu catalysts,Green Chemistry (2020)
 Cu/porous carbon,-0.6394366197183099,,,, -2.955223880597016,,, KHCO3, 0.2M,,,Hyunsu Han,Selective electrochemical CO2 conversion to multicarbon alcohols on highly efficient N-doped porous carbon-supported Cu catalysts,Green Chemistry (2020)
 Cu/porous carbon,-0.5985174203113419,,,, -2.567164179104479,,, KHCO3, 0.2M,,,Hyunsu Han,Selective electrochemical CO2 conversion to multicarbon alcohols on highly efficient N-doped porous carbon-supported Cu catalysts,Green Chemistry (2020)
 Cu/porous carbon,-0.5581912527798368,,,, -2.179104477611941,,, KHCO3, 0.2M,,,Hyunsu Han,Selective electrochemical CO2 conversion to multicarbon alcohols on highly efficient N-doped porous carbon-supported Cu catalysts,Green Chemistry (2020)
 Cu/porous carbon,-0.5202372127501853,,,, -1.8805970149253763,,, KHCO3, 0.2M,,,Hyunsu Han,Selective electrochemical CO2 conversion to multicarbon alcohols on highly efficient N-doped porous carbon-supported Cu catalysts,Green Chemistry (2020)
 Cu/porous carbon,-0.47991104521868044,,,, -1.641791044776122,,, KHCO3, 0.2M,,,Hyunsu Han,Selective electrochemical CO2 conversion to multicarbon alcohols on highly efficient N-doped porous carbon-supported Cu catalysts,Green Chemistry (2020)
 Cu/porous carbon,-0.4383988139362489,,,, -1.3731343283582111,,, KHCO3, 0.2M,,,Hyunsu Han,Selective electrochemical CO2 conversion to multicarbon alcohols on highly efficient N-doped porous carbon-supported Cu catalysts,Green Chemistry (2020)
 Cu/porous carbon,-0.3974796145292808,,,, -1.2537313432835812,,, KHCO3, 0.2M,,,Hyunsu Han,Selective electrochemical CO2 conversion to multicarbon alcohols on highly efficient N-doped porous carbon-supported Cu catalysts,Green Chemistry (2020)
 Cu/porous carbon,-0.3559673832468492,,,, -1.104477611940296,,, KHCO3, 0.2M,,,Hyunsu Han,Selective electrochemical CO2 conversion to multicarbon alcohols on highly efficient N-doped porous carbon-supported Cu catalysts,Green Chemistry (2020)
 Cu/porous carbon,-0.31801334321719765,,,, -0.9253731343283551,,, KHCO3, 0.2M,,,Hyunsu Han,Selective electrochemical CO2 conversion to multicarbon alcohols on highly efficient N-doped porous carbon-supported Cu catalysts,Green Chemistry (2020)
 Cu/porous carbon,-0.27650111193476634,,,, -0.8656716417910424,,, KHCO3, 0.2M,,,Hyunsu Han,Selective electrochemical CO2 conversion to multicarbon alcohols on highly efficient N-doped porous carbon-supported Cu catalysts,Green Chemistry (2020)
 Cu foil,-1.3884839419664913,,,, -9.476250322480945,,, KHCO3, 0.5M,, 7.2,Liang Hou,d0qi00025f 1..10 ++,Inorg. Chem. Front. 
 Cu foil,-1.3581031307550644,,,, -8.980327353986242,,, KHCO3, 0.5M,, 7.2,Liang Hou,d0qi00025f 1..10 ++,Inorg. Chem. Front. 
 Cu foil,-1.3277223195436374,,,, -8.520531224256055,,, KHCO3, 0.5M,, 7.2,Liang Hou,d0qi00025f 1..10 ++,Inorg. Chem. Front. 
 Cu foil,-1.2973415083322104,,,, -8.064019352595368,,, KHCO3, 0.5M,, 7.2,Liang Hou,d0qi00025f 1..10 ++,Inorg. Chem. Front. 
 Cu foil,-1.2669606971207834,,,, -7.630497287421191,,, KHCO3, 0.5M,, 7.2,Liang Hou,d0qi00025f 1..10 ++,Inorg. Chem. Front. 
 Cu foil,-1.2365798859093564,,,, -7.183838189969009,,, KHCO3, 0.5M,, 7.2,Liang Hou,d0qi00025f 1..10 ++,Inorg. Chem. Front. 
 Cu foil,-1.2061990746979294,,,, -6.753600382864333,,, KHCO3, 0.5M,, 7.2,Liang Hou,d0qi00025f 1..10 ++,Inorg. Chem. Front. 
 Cu foil,-1.1758182634865024,,,, -6.306941285412151,,, KHCO3, 0.5M,, 7.2,Liang Hou,d0qi00025f 1..10 ++,Inorg. Chem. Front. 
 Cu foil,-1.1454374522750754,,,, -5.866850704098971,,, KHCO3, 0.5M,, 7.2,Liang Hou,d0qi00025f 1..10 ++,Inorg. Chem. Front. 
 Cu foil,-1.1150566410636484,,,, -5.4464656712028,,, KHCO3, 0.5M,, 7.2,Liang Hou,d0qi00025f 1..10 ++,Inorg. Chem. Front. 
 Cu foil,-1.0846758298522214,,,, -5.0523547028626385,,, KHCO3, 0.5M,, 7.2,Liang Hou,d0qi00025f 1..10 ++,Inorg. Chem. Front. 
 Cu foil,-1.0542950186407944,,,, -4.66481225066148,,, KHCO3, 0.5M,, 7.2,Liang Hou,d0qi00025f 1..10 ++,Inorg. Chem. Front. 
 Cu foil,-1.0239142074293674,,,, -4.2838383145993255,,, KHCO3, 0.5M,, 7.2,Liang Hou,d0qi00025f 1..10 ++,Inorg. Chem. Front. 
 Cu foil,-0.9935333962179402,,,, -3.9225699269541776,,, KHCO3, 0.5M,, 7.2,Liang Hou,d0qi00025f 1..10 ++,Inorg. Chem. Front. 
 Cu foil,-0.9631525850065132,,,, -3.5744385715870352,,, KHCO3, 0.5M,, 7.2,Liang Hou,d0qi00025f 1..10 ++,Inorg. Chem. Front. 
 Cu foil,-0.9327717737950862,,,, -3.226307216219893,,, KHCO3, 0.5M,, 7.2,Liang Hou,d0qi00025f 1..10 ++,Inorg. Chem. Front. 
 Cu foil,-0.9023909625836592,,,, -2.911018441547765,,, KHCO3, 0.5M,, 7.2,Liang Hou,d0qi00025f 1..10 ++,Inorg. Chem. Front. 
 Cu foil,-0.8720101513722323,,,, -2.5727398603891265,,, KHCO3, 0.5M,, 7.2,Liang Hou,d0qi00025f 1..10 ++,Inorg. Chem. Front. 
 Cu foil,-0.8416293401608051,,,, -2.2673038599255006,,, KHCO3, 0.5M,, 7.2,Liang Hou,d0qi00025f 1..10 ++,Inorg. Chem. Front. 
 Cu foil,-0.8112485289493782,,,, -1.9881419240178877,,, KHCO3, 0.5M,, 7.2,Liang Hou,d0qi00025f 1..10 ++,Inorg. Chem. Front. 
 Cu foil,-0.7808677177379513,,,, -1.7056957300407722,,, KHCO3, 0.5M,, 7.2,Liang Hou,d0qi00025f 1..10 ++,Inorg. Chem. Front. 
 Cu foil,-0.7504869065265241,,,, -1.4462393425501662,,, KHCO3, 0.5M,, 7.2,Liang Hou,d0qi00025f 1..10 ++,Inorg. Chem. Front. 
 Cu foil,-0.7201060953150971,,,, -1.2064885034765682,,, KHCO3, 0.5M,, 7.2,Liang Hou,d0qi00025f 1..10 ++,Inorg. Chem. Front. 
 Cu foil,-0.6897252841036701,,,, -0.9733061805419725,,, KHCO3, 0.5M,, 7.2,Liang Hou,d0qi00025f 1..10 ++,Inorg. Chem. Front. 
 Cu foil,-0.6593444728922431,,,, -0.7696821802328904,,, KHCO3, 0.5M,, 7.2,Liang Hou,d0qi00025f 1..10 ++,Inorg. Chem. Front. 
 Cu foil,-0.6289636616808161,,,, -0.5824794702713136,,, KHCO3, 0.5M,, 7.2,Liang Hou,d0qi00025f 1..10 ++,Inorg. Chem. Front. 
 Cu foil,-0.5985828504693891,,,, -0.421550824865748,,, KHCO3, 0.5M,, 7.2,Liang Hou,d0qi00025f 1..10 ++,Inorg. Chem. Front. 
 Cu foil,-0.5682020392579621,,,, -0.29018050208569423,,, KHCO3, 0.5M,, 7.2,Liang Hou,d0qi00025f 1..10 ++,Inorg. Chem. Front. 
 Cu foil,-0.5378212280465351,,,, -0.1686629535141444,,, KHCO3, 0.5M,, 7.2,Liang Hou,d0qi00025f 1..10 ++,Inorg. Chem. Front. 
 Cu foil,-0.5074404168351081,,,, -0.05699817915109895,,, KHCO3, 0.5M,, 7.2,Liang Hou,d0qi00025f 1..10 ++,Inorg. Chem. Front. 
 Cu foil,-0.47982149755199255,,,, 0.027662695529380166,,, KHCO3, 0.5M,, 7.2,Liang Hou,d0qi00025f 1..10 ++,Inorg. Chem. Front. 
 Cu foil,-0.3693458204195308,,,, -0.040576888803592226,,, KHCO3, 0.5M,, 7.2,Liang Hou,d0qi00025f 1..10 ++,Inorg. Chem. Front. 
 Cu foil,-0.44674796747967504,,,, 0.037220843672450155,,, KHCO3, 0.5M,, 7.2,Liang Hou,d0qi00025f 1..10 ++,Inorg. Chem. Front. 
 Cu foil,-0.4126016260162604,,,, 0.037220843672450155,,, KHCO3, 0.5M,, 7.2,Liang Hou,d0qi00025f 1..10 ++,Inorg. Chem. Front. 
 Cu foil,-0.338617886178862,,,, 0.037220843672450155,,, KHCO3, 0.5M,, 7.2,Liang Hou,d0qi00025f 1..10 ++,Inorg. Chem. Front. 
 Cu foil,-0.2987804878048783,,,, 0.037220843672450155,,, KHCO3, 0.5M,, 7.2,Liang Hou,d0qi00025f 1..10 ++,Inorg. Chem. Front. 
 Cu foil,-0.24756097560975654,,,, 0.037220843672450155,,, KHCO3, 0.5M,, 7.2,Liang Hou,d0qi00025f 1..10 ++,Inorg. Chem. Front. 
 Cu foil,-0.16219512195121988,,,, 0.037220843672450155,,, KHCO3, 0.5M,, 7.2,Liang Hou,d0qi00025f 1..10 ++,Inorg. Chem. Front. 
 Cu foil,-0.08252032520325225,,,, 0.037220843672450155,,, KHCO3, 0.5M,, 7.2,Liang Hou,d0qi00025f 1..10 ++,Inorg. Chem. Front. 
 Cu nanoparticle,-1.3898648879306472,,,, -18.566419807246756,,, KHCO3, 0.5M,, 7.2,Liang Hou,d0qi00025f 1..10 ++,Inorg. Chem. Front. 
 Cu nanoparticle,-1.3636269146116875,,,, -17.766812442592162,,, KHCO3, 0.5M,, 7.2,Liang Hou,d0qi00025f 1..10 ++,Inorg. Chem. Front. 
 Cu nanoparticle,-1.3373889412927277,,,, -17.01296574037262,,, KHCO3, 0.5M,, 7.2,Liang Hou,d0qi00025f 1..10 ++,Inorg. Chem. Front. 
 Cu nanoparticle,-1.3111509679737682,,,, -16.261527494070716,,, KHCO3, 0.5M,, 7.2,Liang Hou,d0qi00025f 1..10 ++,Inorg. Chem. Front. 
 Cu nanoparticle,-1.2849129946548085,,,, -15.466737041251391,,, KHCO3, 0.5M,, 7.2,Liang Hou,d0qi00025f 1..10 ++,Inorg. Chem. Front. 
 Cu nanoparticle,-1.257294075371693,,,, -14.700848059443679,,, KHCO3, 0.5M,, 7.2,Liang Hou,d0qi00025f 1..10 ++,Inorg. Chem. Front. 
 Cu nanoparticle,-1.2282942101244218,,,, -13.877156135612743,,, KHCO3, 0.5M,, 7.2,Liang Hou,d0qi00025f 1..10 ++,Inorg. Chem. Front. 
 Cu nanoparticle,-1.1979133989129948,,,, -13.082365682793415,,, KHCO3, 0.5M,, 7.2,Liang Hou,d0qi00025f 1..10 ++,Inorg. Chem. Front. 
 Cu nanoparticle,-1.1689135336657234,,,, -12.273124494468287,,, KHCO3, 0.5M,, 7.2,Liang Hou,d0qi00025f 1..10 ++,Inorg. Chem. Front. 
 Cu nanoparticle,-1.139913668418452,,,, -11.492784777154767,,, KHCO3, 0.5M,, 7.2,Liang Hou,d0qi00025f 1..10 ++,Inorg. Chem. Front. 
 Cu nanoparticle,-1.109532857207025,,,, -10.697994324335443,,, KHCO3, 0.5M,, 7.2,Liang Hou,d0qi00025f 1..10 ++,Inorg. Chem. Front. 
 Cu nanoparticle,-1.079152045995598,,,, -9.962320516767143,,, KHCO3, 0.5M,, 7.2,Liang Hou,d0qi00025f 1..10 ++,Inorg. Chem. Front. 
 Cu nanoparticle,-1.0487712347841711,,,, -9.180667096225825,,, KHCO3, 0.5M,, 7.2,Liang Hou,d0qi00025f 1..10 ++,Inorg. Chem. Front. 
 Cu nanoparticle,-1.0183904235727441,,,, -8.438424772518521,,, KHCO3, 0.5M,, 7.2,Liang Hou,d0qi00025f 1..10 ++,Inorg. Chem. Front. 
 Cu nanoparticle,-0.9880096123613172,,,, -7.725740771436731,,, KHCO3, 0.5M,, 7.2,Liang Hou,d0qi00025f 1..10 ++,Inorg. Chem. Front. 
 Cu nanoparticle,-0.9576288011498901,,,, -7.045899351049954,,, KHCO3, 0.5M,, 7.2,Liang Hou,d0qi00025f 1..10 ++,Inorg. Chem. Front. 
 Cu nanoparticle,-0.9272479899384631,,,, -6.366057930663175,,, KHCO3, 0.5M,, 7.2,Liang Hou,d0qi00025f 1..10 ++,Inorg. Chem. Front. 
 Cu nanoparticle,-0.8968671787270361,,,, -5.6927850264154,,, KHCO3, 0.5M,, 7.2,Liang Hou,d0qi00025f 1..10 ++,Inorg. Chem. Front. 
 Cu nanoparticle,-0.8664863675156091,,,, -5.08191302548815,,, KHCO3, 0.5M,, 7.2,Liang Hou,d0qi00025f 1..10 ++,Inorg. Chem. Front. 
 Cu nanoparticle,-0.8361055563041821,,,, -4.503883605255915,,, KHCO3, 0.5M,, 7.2,Liang Hou,d0qi00025f 1..10 ++,Inorg. Chem. Front. 
 Cu nanoparticle,-0.8057247450927552,,,, -3.948843991510188,,, KHCO3, 0.5M,, 7.2,Liang Hou,d0qi00025f 1..10 ++,Inorg. Chem. Front. 
 Cu nanoparticle,-0.7753439338813282,,,, -3.4135099261814696,,, KHCO3, 0.5M,, 7.2,Liang Hou,d0qi00025f 1..10 ++,Inorg. Chem. Front. 
 Cu nanoparticle,-0.7449631226699012,,,, -2.9192290867215176,,, KHCO3, 0.5M,, 7.2,Liang Hou,d0qi00025f 1..10 ++,Inorg. Chem. Front. 
 Cu nanoparticle,-0.714582311458474,,,, -2.4101690859488096,,, KHCO3, 0.5M,, 7.2,Liang Hou,d0qi00025f 1..10 ++,Inorg. Chem. Front. 
 Cu nanoparticle,-0.684201500247047,,,, -1.948730827183871,,, KHCO3, 0.5M,, 7.2,Liang Hou,d0qi00025f 1..10 ++,Inorg. Chem. Front. 
 Cu nanoparticle,-0.6676301486771778,,,, -1.4469431121364877,,, KHCO3, 0.5M,, 7.2,Liang Hou,d0qi00025f 1..10 ++,Inorg. Chem. Front. 
 Cu nanoparticle,-0.6400112293940623,,,, -1.3969754715076456,,, KHCO3, 0.5M,, 7.2,Liang Hou,d0qi00025f 1..10 ++,Inorg. Chem. Front. 
 Cu nanoparticle,-0.6096304181826353,,,, -1.0586968903490081,,, KHCO3, 0.5M,, 7.2,Liang Hou,d0qi00025f 1..10 ++,Inorg. Chem. Front. 
 Cu nanoparticle,-0.5792496069712083,,,, -0.7039970188428626,,, KHCO3, 0.5M,, 7.2,Liang Hou,d0qi00025f 1..10 ++,Inorg. Chem. Front. 
 Cu nanoparticle,-0.5488687957597813,,,, -0.4182665667962464,,, KHCO3, 0.5M,, 7.2,Liang Hou,d0qi00025f 1..10 ++,Inorg. Chem. Front. 
 Cu nanoparticle,-0.5267736603332889,,,, -0.2790140246493893,,, KHCO3, 0.5M,, 7.2,Liang Hou,d0qi00025f 1..10 ++,Inorg. Chem. Front. 
 Cu nanoparticle,-0.410774199344204,,,, -0.040576888803592226,,, KHCO3, 0.5M,, 7.2,Liang Hou,d0qi00025f 1..10 ++,Inorg. Chem. Front. 
 Cu nanoparticle,-0.19534662893590315,,,, 0.10393046625446667,,, KHCO3, 0.5M,, 7.2,Liang Hou,d0qi00025f 1..10 ++,Inorg. Chem. Front. 
 Cu nanoparticle,-0.48373983739837434,,,, -0.11166253101737622,,, KHCO3, 0.5M,, 7.2,Liang Hou,d0qi00025f 1..10 ++,Inorg. Chem. Front. 
 Cu nanoparticle,-0.4439024390243904,,,, -0.11166253101737622,,, KHCO3, 0.5M,, 7.2,Liang Hou,d0qi00025f 1..10 ++,Inorg. Chem. Front. 
 Cu nanoparticle,-0.3186991869918703,,,, 0.1116625310173629,,, KHCO3, 0.5M,, 7.2,Liang Hou,d0qi00025f 1..10 ++,Inorg. Chem. Front. 
 Zn/Cu nanoparticle,-1.391245833894803,,,, -22.79647121725183,,, KHCO3, 0.5M,, 7.2,Liang Hou,d0qi00025f 1..10 ++,Inorg. Chem. Front. 
 Zn/Cu nanoparticle,-1.3691506984683106,,,, -21.964407041897686,,, KHCO3, 0.5M,, 7.2,Liang Hou,d0qi00025f 1..10 ++,Inorg. Chem. Front. 
 Zn/Cu nanoparticle,-1.348436509005974,,,, -21.197356840272544,,, KHCO3, 0.5M,, 7.2,Liang Hou,d0qi00025f 1..10 ++,Inorg. Chem. Front. 
 Zn/Cu nanoparticle,-1.3263413735794817,,,, -20.420629806835475,,, KHCO3, 0.5M,, 7.2,Liang Hou,d0qi00025f 1..10 ++,Inorg. Chem. Front. 
 Zn/Cu nanoparticle,-1.3042462381529893,,,, -19.64390277339841,,, KHCO3, 0.5M,, 7.2,Liang Hou,d0qi00025f 1..10 ++,Inorg. Chem. Front. 
 Zn/Cu nanoparticle,-1.282151102726497,,,, -18.858144030270214,,, KHCO3, 0.5M,, 7.2,Liang Hou,d0qi00025f 1..10 ++,Inorg. Chem. Front. 
 Zn/Cu nanoparticle,-1.2600559673000044,,,, -18.09496456136984,,, KHCO3, 0.5M,, 7.2,Liang Hou,d0qi00025f 1..10 ++,Inorg. Chem. Front. 
 Zn/Cu nanoparticle,-1.237960831873512,,,, -17.322753382778337,,, KHCO3, 0.5M,, 7.2,Liang Hou,d0qi00025f 1..10 ++,Inorg. Chem. Front. 
 Zn/Cu nanoparticle,-1.2158656964470198,,,, -16.591184897796914,,, KHCO3, 0.5M,, 7.2,Liang Hou,d0qi00025f 1..10 ++,Inorg. Chem. Front. 
 Zn/Cu nanoparticle,-1.1923896150563715,,,, -15.803920869720197,,, KHCO3, 0.5M,, 7.2,Liang Hou,d0qi00025f 1..10 ++,Inorg. Chem. Front. 
 Zn/Cu nanoparticle,-1.1689135336657234,,,, -15.015151556694956,,, KHCO3, 0.5M,, 7.2,Liang Hou,d0qi00025f 1..10 ++,Inorg. Chem. Front. 
 Zn/Cu nanoparticle,-1.1454374522750754,,,, -14.246452709650004,,, KHCO3, 0.5M,, 7.2,Liang Hou,d0qi00025f 1..10 ++,Inorg. Chem. Front. 
 Zn/Cu nanoparticle,-1.1205804249202713,,,, -13.455676350026735,,, KHCO3, 0.5M,, 7.2,Liang Hou,d0qi00025f 1..10 ++,Inorg. Chem. Front. 
 Zn/Cu nanoparticle,-1.0957233975654676,,,, -12.684970456383755,,, KHCO3, 0.5M,, 7.2,Liang Hou,d0qi00025f 1..10 ++,Inorg. Chem. Front. 
 Zn/Cu nanoparticle,-1.0708663702106635,,,, -11.90623637634866,,, KHCO3, 0.5M,, 7.2,Liang Hou,d0qi00025f 1..10 ++,Inorg. Chem. Front. 
 Zn/Cu nanoparticle,-1.0460093428558596,,,, -11.14757276229385,,, KHCO3, 0.5M,, 7.2,Liang Hou,d0qi00025f 1..10 ++,Inorg. Chem. Front. 
 Zn/Cu nanoparticle,-1.0197713695369,,,, -10.376465459331264,,, KHCO3, 0.5M,, 7.2,Liang Hou,d0qi00025f 1..10 ++,Inorg. Chem. Front. 
 Zn/Cu nanoparticle,-0.9921524502537845,,,, -9.58528769038839,,, KHCO3, 0.5M,, 7.2,Liang Hou,d0qi00025f 1..10 ++,Inorg. Chem. Front. 
 Zn/Cu nanoparticle,-0.9645335309706691,,,, -8.794109921445516,,, KHCO3, 0.5M,, 7.2,Liang Hou,d0qi00025f 1..10 ++,Inorg. Chem. Front. 
 Zn/Cu nanoparticle,-0.9355336657233978,,,, -8.024608255761352,,, KHCO3, 0.5M,, 7.2,Liang Hou,d0qi00025f 1..10 ++,Inorg. Chem. Front. 
 Zn/Cu nanoparticle,-0.9051528545119708,,,, -7.233102061011529,,, KHCO3, 0.5M,, 7.2,Liang Hou,d0qi00025f 1..10 ++,Inorg. Chem. Front. 
 Zn/Cu nanoparticle,-0.8747720433005438,,,, -6.458017156609213,,, KHCO3, 0.5M,, 7.2,Liang Hou,d0qi00025f 1..10 ++,Inorg. Chem. Front. 
 Zn/Cu nanoparticle,-0.8443912320891167,,,, -5.699353542554402,,, KHCO3, 0.5M,, 7.2,Liang Hou,d0qi00025f 1..10 ++,Inorg. Chem. Front. 
 Zn/Cu nanoparticle,-0.8140104208776897,,,, -5.012943606028623,,, KHCO3, 0.5M,, 7.2,Liang Hou,d0qi00025f 1..10 ++,Inorg. Chem. Front. 
 Zn/Cu nanoparticle,-0.7836296096662627,,,, -4.352807734058853,,, KHCO3, 0.5M,, 7.2,Liang Hou,d0qi00025f 1..10 ++,Inorg. Chem. Front. 
 Zn/Cu nanoparticle,-0.7532487984548357,,,, -3.7090931524365897,,, KHCO3, 0.5M,, 7.2,Liang Hou,d0qi00025f 1..10 ++,Inorg. Chem. Front. 
 Zn/Cu nanoparticle,-0.7228679872434087,,,, -3.1113581837873463,,, KHCO3, 0.5M,, 7.2,Liang Hou,d0qi00025f 1..10 ++,Inorg. Chem. Front. 
 Zn/Cu nanoparticle,-0.6924871760319817,,,, -2.53332876355511,,, KHCO3, 0.5M,, 7.2,Liang Hou,d0qi00025f 1..10 ++,Inorg. Chem. Front. 
 Zn/Cu nanoparticle,-0.6621063648205547,,,, -2.024268762782402,,, KHCO3, 0.5M,, 7.2,Liang Hou,d0qi00025f 1..10 ++,Inorg. Chem. Front. 
 Zn/Cu nanoparticle,-0.6317255536091277,,,, -1.551335600774209,,, KHCO3, 0.5M,, 7.2,Liang Hou,d0qi00025f 1..10 ++,Inorg. Chem. Front. 
 Zn/Cu nanoparticle,-0.6013447423977005,,,, -1.1408033420865422,,, KHCO3, 0.5M,, 7.2,Liang Hou,d0qi00025f 1..10 ++,Inorg. Chem. Front. 
 Zn/Cu nanoparticle,-0.5709639311862735,,,, -0.6279899035201168,,, KHCO3, 0.5M,, 7.2,Liang Hou,d0qi00025f 1..10 ++,Inorg. Chem. Front. 
 Zn/Cu nanoparticle,-0.5405831199748465,,,, -0.34554370954300184,,, KHCO3, 0.5M,, 7.2,Liang Hou,d0qi00025f 1..10 ++,Inorg. Chem. Front. 
 Zn/Cu nanoparticle,-0.5102023087634195,,,, -0.19822127613965623,,, KHCO3, 0.5M,, 7.2,Liang Hou,d0qi00025f 1..10 ++,Inorg. Chem. Front. 
 Zn/Cu nanoparticle,-0.47982149755199255,,,, -0.0898407598461124,,, KHCO3, 0.5M,, 7.2,Liang Hou,d0qi00025f 1..10 ++,Inorg. Chem. Front. 
 Zn/Cu nanoparticle,-0.44944068634056555,,,, -0.00773430810857878,,, KHCO3, 0.5M,, 7.2,Liang Hou,d0qi00025f 1..10 ++,Inorg. Chem. Front. 
 Zn/Cu nanoparticle,-0.41905987512913856,,,, 0.044813821003442555,,, KHCO3, 0.5M,, 7.2,Liang Hou,d0qi00025f 1..10 ++,Inorg. Chem. Front. 
 Zn/Cu nanoparticle,-0.38867906391771156,,,, 0.06780362748995205,,, KHCO3, 0.5M,, 7.2,Liang Hou,d0qi00025f 1..10 ++,Inorg. Chem. Front. 
 Zn/Cu nanoparticle,-0.35829825270628457,,,, 0.11049898239346989,,, KHCO3, 0.5M,, 7.2,Liang Hou,d0qi00025f 1..10 ++,Inorg. Chem. Front. 
 Zn/Cu nanoparticle,-0.3279174414948576,,,, 0.14005730501898172,,, KHCO3, 0.5M,, 7.2,Liang Hou,d0qi00025f 1..10 ++,Inorg. Chem. Front. 
 Zn/Cu nanoparticle,-0.2975366302834306,,,, 0.14005730501898172,,, KHCO3, 0.5M,, 7.2,Liang Hou,d0qi00025f 1..10 ++,Inorg. Chem. Front. 
 Zn/Cu nanoparticle,-0.26715581907200336,,,, 0.15319433729698684,,, KHCO3, 0.5M,, 7.2,Liang Hou,d0qi00025f 1..10 ++,Inorg. Chem. Front. 
 Zn/Cu nanoparticle,-0.23677500786057637,,,, 0.17618414378349634,,, KHCO3, 0.5M,, 7.2,Liang Hou,d0qi00025f 1..10 ++,Inorg. Chem. Front. 
 Zn/Cu nanoparticle,-0.20639419664914937,,,, 0.15319433729698684,,, KHCO3, 0.5M,, 7.2,Liang Hou,d0qi00025f 1..10 ++,Inorg. Chem. Front. 
 Zn/Cu nanoparticle,-0.17601338543772238,,,, 0.12692027274097617,,, KHCO3, 0.5M,, 7.2,Liang Hou,d0qi00025f 1..10 ++,Inorg. Chem. Front. 
 Zn/Cu nanoparticle,-0.14563257422629538,,,, 0.14005730501898172,,, KHCO3, 0.5M,, 7.2,Liang Hou,d0qi00025f 1..10 ++,Inorg. Chem. Front. 
 Zn/Cu nanoparticle,-0.11525176301486839,,,, 0.14005730501898172,,, KHCO3, 0.5M,, 7.2,Liang Hou,d0qi00025f 1..10 ++,Inorg. Chem. Front. 
 Zn/Cu nanoparticle,-0.0848709518034414,,,, 0.09736195011546389,,, KHCO3, 0.5M,, 7.2,Liang Hou,d0qi00025f 1..10 ++,Inorg. Chem. Front. 
 Zn/Cu nanoparticle,-0.0544901405920144,,,, 0.09079343397646156,,, KHCO3, 0.5M,, 7.2,Liang Hou,d0qi00025f 1..10 ++,Inorg. Chem. Front. 
 Ag/Cu nanoparticle,-1.3940077258231145,,,, -28.22983307905782,,, KHCO3, 0.5M,, 7.2,Liang Hou,d0qi00025f 1..10 ++,Inorg. Chem. Front. 
 Ag/Cu nanoparticle,-1.3746744823249337,,,, -27.336984063877665,,, KHCO3, 0.5M,, 7.2,Liang Hou,d0qi00025f 1..10 ++,Inorg. Chem. Front. 
 Ag/Cu nanoparticle,-1.3567221847909087,,,, -26.521549703192903,,, KHCO3, 0.5M,, 7.2,Liang Hou,d0qi00025f 1..10 ++,Inorg. Chem. Front. 
 Ag/Cu nanoparticle,-1.3401508332210394,,,, -25.732780390167665,,, KHCO3, 0.5M,, 7.2,Liang Hou,d0qi00025f 1..10 ++,Inorg. Chem. Front. 
 Ag/Cu nanoparticle,-1.3235794816511701,,,, -24.931968797554255,,, KHCO3, 0.5M,, 7.2,Liang Hou,d0qi00025f 1..10 ++,Inorg. Chem. Front. 
 Ag/Cu nanoparticle,-1.305627184117145,,,, -24.16814420653309,,, KHCO3, 0.5M,, 7.2,Liang Hou,d0qi00025f 1..10 ++,Inorg. Chem. Front. 
 Ag/Cu nanoparticle,-1.28767488658312,,,, -23.390557010268296,,, KHCO3, 0.5M,, 7.2,Liang Hou,d0qi00025f 1..10 ++,Inorg. Chem. Front. 
 Ag/Cu nanoparticle,-1.269722589049095,,,, -22.588885254827154,,, KHCO3, 0.5M,, 7.2,Liang Hou,d0qi00025f 1..10 ++,Inorg. Chem. Front. 
 Ag/Cu nanoparticle,-1.25177029151507,,,, -21.78893382504147,,, KHCO3, 0.5M,, 7.2,Liang Hou,d0qi00025f 1..10 ++,Inorg. Chem. Front. 
 Ag/Cu nanoparticle,-1.2338179939810447,,,, -20.999304349188506,,, KHCO3, 0.5M,, 7.2,Liang Hou,d0qi00025f 1..10 ++,Inorg. Chem. Front. 
 Ag/Cu nanoparticle,-1.214484750482864,,,, -20.183869988503744,,, KHCO3, 0.5M,, 7.2,Liang Hou,d0qi00025f 1..10 ++,Inorg. Chem. Front. 
 Ag/Cu nanoparticle,-1.1951515069846832,,,, -19.440689305348012,,, KHCO3, 0.5M,, 7.2,Liang Hou,d0qi00025f 1..10 ++,Inorg. Chem. Front. 
 Ag/Cu nanoparticle,-1.177199209450658,,,, -18.70008911067546,,, KHCO3, 0.5M,, 7.2,Liang Hou,d0qi00025f 1..10 ++,Inorg. Chem. Front. 
 Ag/Cu nanoparticle,-1.159246911916633,,,, -17.897557192406598,,, KHCO3, 0.5M,, 7.2,Liang Hou,d0qi00025f 1..10 ++,Inorg. Chem. Front. 
 Ag/Cu nanoparticle,-1.1385327224542964,,,, -17.0743813662723,,, KHCO3, 0.5M,, 7.2,Liang Hou,d0qi00025f 1..10 ++,Inorg. Chem. Front. 
 Ag/Cu nanoparticle,-1.1178185329919598,,,, -16.29249335586887,,, KHCO3, 0.5M,, 7.2,Liang Hou,d0qi00025f 1..10 ++,Inorg. Chem. Front. 
 Ag/Cu nanoparticle,-1.098485289493779,,,, -15.528668764847701,,, KHCO3, 0.5M,, 7.2,Liang Hou,d0qi00025f 1..10 ++,Inorg. Chem. Front. 
 Ag/Cu nanoparticle,-1.079152045995598,,,, -14.78548808169197,,, KHCO3, 0.5M,, 7.2,Liang Hou,d0qi00025f 1..10 ++,Inorg. Chem. Front. 
 Ag/Cu nanoparticle,-1.0584378565332617,,,, -14.017147635825235,,, KHCO3, 0.5M,, 7.2,Liang Hou,d0qi00025f 1..10 ++,Inorg. Chem. Front. 
 Ag/Cu nanoparticle,-1.0363427211067692,,,, -13.213325473314782,,, KHCO3, 0.5M,, 7.2,Liang Hou,d0qi00025f 1..10 ++,Inorg. Chem. Front. 
 Ag/Cu nanoparticle,-1.0142475856802768,,,, -12.445630149568845,,, KHCO3, 0.5M,, 7.2,Liang Hou,d0qi00025f 1..10 ++,Inorg. Chem. Front. 
 Ag/Cu nanoparticle,-0.9907715042896287,,,, -11.66137669138917,,, KHCO3, 0.5M,, 7.2,Liang Hou,d0qi00025f 1..10 ++,Inorg. Chem. Front. 
 Ag/Cu nanoparticle,-0.9672954228989806,,,, -10.865080953621324,,, KHCO3, 0.5M,, 7.2,Liang Hou,d0qi00025f 1..10 ++,Inorg. Chem. Front. 
 Ag/Cu nanoparticle,-0.9438193415083325,,,, -10.079823972142637,,, KHCO3, 0.5M,, 7.2,Liang Hou,d0qi00025f 1..10 ++,Inorg. Chem. Front. 
 Ag/Cu nanoparticle,-0.9203432601176843,,,, -9.284531757673804,,, KHCO3, 0.5M,, 7.2,Liang Hou,d0qi00025f 1..10 ++,Inorg. Chem. Front. 
 Ag/Cu nanoparticle,-0.8954862327628803,,,, -8.497869843576497,,, KHCO3, 0.5M,, 7.2,Liang Hou,d0qi00025f 1..10 ++,Inorg. Chem. Front. 
 Ag/Cu nanoparticle,-0.8678673134797649,,,, -7.681403287498462,,, KHCO3, 0.5M,, 7.2,Liang Hou,d0qi00025f 1..10 ++,Inorg. Chem. Front. 
 Ag/Cu nanoparticle,-0.8402483941966494,,,, -6.915514305690749,,, KHCO3, 0.5M,, 7.2,Liang Hou,d0qi00025f 1..10 ++,Inorg. Chem. Front. 
 Ag/Cu nanoparticle,-0.812629474913534,,,, -6.135174588377231,,, KHCO3, 0.5M,, 7.2,Liang Hou,d0qi00025f 1..10 ++,Inorg. Chem. Front. 
 Ag/Cu nanoparticle,-0.7836296096662627,,,, -5.315095348422746,,, KHCO3, 0.5M,, 7.2,Liang Hou,d0qi00025f 1..10 ++,Inorg. Chem. Front. 
 Ag/Cu nanoparticle,-0.7532487984548357,,,, -4.5630002505069385,,, KHCO3, 0.5M,, 7.2,Liang Hou,d0qi00025f 1..10 ++,Inorg. Chem. Front. 
 Ag/Cu nanoparticle,-0.7228679872434087,,,, -3.8470319913556467,,, KHCO3, 0.5M,, 7.2,Liang Hou,d0qi00025f 1..10 ++,Inorg. Chem. Front. 
 Ag/Cu nanoparticle,-0.6924871760319817,,,, -3.232875732358896,,, KHCO3, 0.5M,, 7.2,Liang Hou,d0qi00025f 1..10 ++,Inorg. Chem. Front. 
 Ag/Cu nanoparticle,-0.6621063648205547,,,, -2.63185650564015,,, KHCO3, 0.5M,, 7.2,Liang Hou,d0qi00025f 1..10 ++,Inorg. Chem. Front. 
 Ag/Cu nanoparticle,-0.6317255536091277,,,, -2.1096594725894375,,, KHCO3, 0.5M,, 7.2,Liang Hou,d0qi00025f 1..10 ++,Inorg. Chem. Front. 
 Ag/Cu nanoparticle,-0.6013447423977005,,,, -1.65314760092875,,, KHCO3, 0.5M,, 7.2,Liang Hou,d0qi00025f 1..10 ++,Inorg. Chem. Front. 
 Ag/Cu nanoparticle,-0.5709639311862735,,,, -1.282026439075099,,, KHCO3, 0.5M,, 7.2,Liang Hou,d0qi00025f 1..10 ++,Inorg. Chem. Front. 
 Ag/Cu nanoparticle,-0.5405831199748465,,,, -1.0061487612369868,,, KHCO3, 0.5M,, 7.2,Liang Hou,d0qi00025f 1..10 ++,Inorg. Chem. Front. 
 Ag/Cu nanoparticle,-0.5102023087634195,,,, -0.7992405028584022,,, KHCO3, 0.5M,, 7.2,Liang Hou,d0qi00025f 1..10 ++,Inorg. Chem. Front. 
 Ag/Cu nanoparticle,-0.47982149755199255,,,, -0.6186063090358278,,, KHCO3, 0.5M,, 7.2,Liang Hou,d0qi00025f 1..10 ++,Inorg. Chem. Front. 
 Ag/Cu nanoparticle,-0.44944068634056555,,,, -0.4379721152132543,,, KHCO3, 0.5M,, 7.2,Liang Hou,d0qi00025f 1..10 ++,Inorg. Chem. Front. 
 Ag/Cu nanoparticle,-0.41905987512913856,,,, -0.296749018224697,,, KHCO3, 0.5M,, 7.2,Liang Hou,d0qi00025f 1..10 ++,Inorg. Chem. Front. 
 Ag/Cu nanoparticle,-0.38867906391771156,,,, -0.22777959876516895,,, KHCO3, 0.5M,, 7.2,Liang Hou,d0qi00025f 1..10 ++,Inorg. Chem. Front. 
 Ag/Cu nanoparticle,-0.35829825270628457,,,, -0.13253611474962978,,, KHCO3, 0.5M,, 7.2,Liang Hou,d0qi00025f 1..10 ++,Inorg. Chem. Front. 
 Ag/Cu nanoparticle,-0.3279174414948576,,,, -0.09969353405461634,,, KHCO3, 0.5M,, 7.2,Liang Hou,d0qi00025f 1..10 ++,Inorg. Chem. Front. 
 Ag/Cu nanoparticle,-0.2975366302834306,,,, -0.040576888803592226,,, KHCO3, 0.5M,, 7.2,Liang Hou,d0qi00025f 1..10 ++,Inorg. Chem. Front. 
 Ag/Cu nanoparticle,-0.26715581907200336,,,, -0.05042966301209617,,, KHCO3, 0.5M,, 7.2,Liang Hou,d0qi00025f 1..10 ++,Inorg. Chem. Front. 
 Ag/Cu nanoparticle,-0.23677500786057637,,,, -0.040576888803592226,,, KHCO3, 0.5M,, 7.2,Liang Hou,d0qi00025f 1..10 ++,Inorg. Chem. Front. 
 Ag/Cu nanoparticle,-0.20639419664914937,,,, -0.060282437220600116,,, KHCO3, 0.5M,, 7.2,Liang Hou,d0qi00025f 1..10 ++,Inorg. Chem. Front. 
 Ag/Cu nanoparticle,-0.17601338543772238,,,, -0.05042966301209617,,, KHCO3, 0.5M,, 7.2,Liang Hou,d0qi00025f 1..10 ++,Inorg. Chem. Front. 
 Ag/Cu nanoparticle,-0.14563257422629538,,,, -0.040576888803592226,,, KHCO3, 0.5M,, 7.2,Liang Hou,d0qi00025f 1..10 ++,Inorg. Chem. Front. 
 Ag/Cu nanoparticle,-0.11525176301486839,,,, -0.040576888803592226,,, KHCO3, 0.5M,, 7.2,Liang Hou,d0qi00025f 1..10 ++,Inorg. Chem. Front. 
 Ag/Cu nanoparticle,-0.0848709518034414,,,, -0.047145404942595004,,, KHCO3, 0.5M,, 7.2,Liang Hou,d0qi00025f 1..10 ++,Inorg. Chem. Front. 
 Ag/Cu nanoparticle,-0.0544901405920144,,,, -0.04386114687309384,,, KHCO3, 0.5M,, 7.2,Liang Hou,d0qi00025f 1..10 ++,Inorg. Chem. Front. 
 Ag/Cu nanoparticle,-0.024109329380587407,,,, -0.03400837266458945,,, KHCO3, 0.5M,, 7.2,Liang Hou,d0qi00025f 1..10 ++,Inorg. Chem. Front. 
 Ag/Cu nanoparticle,-0.007537977810718077,,,, -0.07670372756810684,,, KHCO3, 0.5M,, 7.2,Liang Hou,d0qi00025f 1..10 ++,Inorg. Chem. Front. 
 Ag/Cu nanoparticle,-0.8,,,,,, 10.2469135802469, KHCO3, 0.5M, HCOOH, 7.2,Liang Hou,d0qi00025f 1..10 ++,Inorg. Chem. Front. 
 Ag/Cu nanoparticle,-0.9,,,,,, 11.358024691358013, KHCO3, 0.5M, HCOOH, 7.2,Liang Hou,d0qi00025f 1..10 ++,Inorg. Chem. Front. 
 Ag/Cu nanoparticle,-1.0,,,,,, 10.925925925925918, KHCO3, 0.5M, HCOOH, 7.2,Liang Hou,d0qi00025f 1..10 ++,Inorg. Chem. Front. 
 Ag/Cu nanoparticle,-1.1,,,,,, 11.543209876543196, KHCO3, 0.5M, HCOOH, 7.2,Liang Hou,d0qi00025f 1..10 ++,Inorg. Chem. Front. 
 Ag/Cu nanoparticle,-1.2,,,,,, 10.679012345679002, KHCO3, 0.5M, HCOOH, 7.2,Liang Hou,d0qi00025f 1..10 ++,Inorg. Chem. Front. 
 Ag/Cu nanoparticle,-1.3,,,,,, 11.728395061728356, KHCO3, 0.5M, HCOOH, 7.2,Liang Hou,d0qi00025f 1..10 ++,Inorg. Chem. Front. 
 Ag/Cu nanoparticle,-0.8,,,,,, 40.185185185185176, KHCO3, 0.5M, H2, 7.2,Liang Hou,d0qi00025f 1..10 ++,Inorg. Chem. Front. 
 Ag/Cu nanoparticle,-0.9,,,,,, 38.58024691358024, KHCO3, 0.5M, H2, 7.2,Liang Hou,d0qi00025f 1..10 ++,Inorg. Chem. Front. 
 Ag/Cu nanoparticle,-1.0,,,,,, 34.50617283950617, KHCO3, 0.5M, H2, 7.2,Liang Hou,d0qi00025f 1..10 ++,Inorg. Chem. Front. 
 Ag/Cu nanoparticle,-1.1,,,,,, 25.864197530864192, KHCO3, 0.5M, H2, 7.2,Liang Hou,d0qi00025f 1..10 ++,Inorg. Chem. Front. 
 Ag/Cu nanoparticle,-1.2,,,,,, 18.395061728395053, KHCO3, 0.5M, H2, 7.2,Liang Hou,d0qi00025f 1..10 ++,Inorg. Chem. Front. 
 Ag/Cu nanoparticle,-1.3,,,,,, 19.135802469135786, KHCO3, 0.5M, H2, 7.2,Liang Hou,d0qi00025f 1..10 ++,Inorg. Chem. Front. 
 Ag/Cu nanoparticle,-0.8,,,,,, 5.8024691358024665, KHCO3, 0.5M, C2H4, 7.2,Liang Hou,d0qi00025f 1..10 ++,Inorg. Chem. Front. 
 Ag/Cu nanoparticle,-0.9,,,,,, 10.802469135802447, KHCO3, 0.5M, C2H4, 7.2,Liang Hou,d0qi00025f 1..10 ++,Inorg. Chem. Front. 
 Ag/Cu nanoparticle,-1.0,,,,,, 22.469135802469125, KHCO3, 0.5M, C2H4, 7.2,Liang Hou,d0qi00025f 1..10 ++,Inorg. Chem. Front. 
 Ag/Cu nanoparticle,-1.1,,,,,, 28.08641975308641, KHCO3, 0.5M, C2H4, 7.2,Liang Hou,d0qi00025f 1..10 ++,Inorg. Chem. Front. 
 Ag/Cu nanoparticle,-1.2,,,,,, 41.2962962962963, KHCO3, 0.5M, C2H4, 7.2,Liang Hou,d0qi00025f 1..10 ++,Inorg. Chem. Front. 
 Ag/Cu nanoparticle,-1.3,,,,,, 38.14814814814815, KHCO3, 0.5M, C2H4, 7.2,Liang Hou,d0qi00025f 1..10 ++,Inorg. Chem. Front. 
 Ag/Cu nanoparticle,-0.8,,,,,, 35.30864197530864, KHCO3, 0.5M, CO, 7.2,Liang Hou,d0qi00025f 1..10 ++,Inorg. Chem. Front. 
 Ag/Cu nanoparticle,-0.9,,,,,, 27.654320987654312, KHCO3, 0.5M, CO, 7.2,Liang Hou,d0qi00025f 1..10 ++,Inorg. Chem. Front. 
 Ag/Cu nanoparticle,-1.0,,,,,, 23.45679012345678, KHCO3, 0.5M, CO, 7.2,Liang Hou,d0qi00025f 1..10 ++,Inorg. Chem. Front. 
 Ag/Cu nanoparticle,-1.1,,,,,, 20.246913580246904, KHCO3, 0.5M, CO, 7.2,Liang Hou,d0qi00025f 1..10 ++,Inorg. Chem. Front. 
 Ag/Cu nanoparticle,-1.2,,,,,, 18.641975308641964, KHCO3, 0.5M, CO, 7.2,Liang Hou,d0qi00025f 1..10 ++,Inorg. Chem. Front. 
 Ag/Cu nanoparticle,-1.3,,,,,, 16.48148148148147, KHCO3, 0.5M, CO, 7.2,Liang Hou,d0qi00025f 1..10 ++,Inorg. Chem. Front. 
 Zn/Cu nanoparticle,-0.8,,,,,, 10.932642487046656, KHCO3, 0.5M, HCOOH, 7.2,Liang Hou,d0qi00025f 1..10 ++,Inorg. Chem. Front. 
 Zn/Cu nanoparticle,-0.9,,,,,, 12.17616580310882, KHCO3, 0.5M, HCOOH, 7.2,Liang Hou,d0qi00025f 1..10 ++,Inorg. Chem. Front. 
 Zn/Cu nanoparticle,-1.0,,,,,, 11.865284974093274, KHCO3, 0.5M, HCOOH, 7.2,Liang Hou,d0qi00025f 1..10 ++,Inorg. Chem. Front. 
 Zn/Cu nanoparticle,-1.1,,,,,, 11.502590673575143, KHCO3, 0.5M, HCOOH, 7.2,Liang Hou,d0qi00025f 1..10 ++,Inorg. Chem. Front. 
 Zn/Cu nanoparticle,-1.2,,,,,, 10.932642487046656, KHCO3, 0.5M, HCOOH, 7.2,Liang Hou,d0qi00025f 1..10 ++,Inorg. Chem. Front. 
 Zn/Cu nanoparticle,-1.3,,,,,, 10.725388601036281, KHCO3, 0.5M, HCOOH, 7.2,Liang Hou,d0qi00025f 1..10 ++,Inorg. Chem. Front. 
 Zn/Cu nanoparticle,-0.8,,,,,, 38.23834196891192, KHCO3, 0.5M, H2, 7.2,Liang Hou,d0qi00025f 1..10 ++,Inorg. Chem. Front. 
 Zn/Cu nanoparticle,-0.9,,,,,, 34.66321243523316, KHCO3, 0.5M, H2, 7.2,Liang Hou,d0qi00025f 1..10 ++,Inorg. Chem. Front. 
 Zn/Cu nanoparticle,-1.0,,,,,, 29.585492227979276, KHCO3, 0.5M, H2, 7.2,Liang Hou,d0qi00025f 1..10 ++,Inorg. Chem. Front. 
 Zn/Cu nanoparticle,-1.1,,,,,, 28.39378238341969, KHCO3, 0.5M, H2, 7.2,Liang Hou,d0qi00025f 1..10 ++,Inorg. Chem. Front. 
 Zn/Cu nanoparticle,-1.2,,,,,, 23.834196891191716, KHCO3, 0.5M, H2, 7.2,Liang Hou,d0qi00025f 1..10 ++,Inorg. Chem. Front. 
 Zn/Cu nanoparticle,-1.3,,,,,, 20.777202072538863, KHCO3, 0.5M, H2, 7.2,Liang Hou,d0qi00025f 1..10 ++,Inorg. Chem. Front. 
 Zn/Cu nanoparticle,-0.8,,,,,, 2.84974093264251, KHCO3, 0.5M, C2H4, 7.2,Liang Hou,d0qi00025f 1..10 ++,Inorg. Chem. Front. 
 Zn/Cu nanoparticle,-0.9,,,,,, 6.7875647668394015, KHCO3, 0.5M, C2H4, 7.2,Liang Hou,d0qi00025f 1..10 ++,Inorg. Chem. Front. 
 Zn/Cu nanoparticle,-1.0,,,,,, 17.56476683937825, KHCO3, 0.5M, C2H4, 7.2,Liang Hou,d0qi00025f 1..10 ++,Inorg. Chem. Front. 
 Zn/Cu nanoparticle,-1.1,,,,,, 30.103626943005185, KHCO3, 0.5M, C2H4, 7.2,Liang Hou,d0qi00025f 1..10 ++,Inorg. Chem. Front. 
 Zn/Cu nanoparticle,-1.2,,,,,, 38.3419689119171, KHCO3, 0.5M, C2H4, 7.2,Liang Hou,d0qi00025f 1..10 ++,Inorg. Chem. Front. 
 Zn/Cu nanoparticle,-1.3,,,,,, 33.16062176165803, KHCO3, 0.5M, C2H4, 7.2,Liang Hou,d0qi00025f 1..10 ++,Inorg. Chem. Front. 
 Zn/Cu nanoparticle,-0.8,,,,,, 35.33678756476684, KHCO3, 0.5M, CO, 7.2,Liang Hou,d0qi00025f 1..10 ++,Inorg. Chem. Front. 
 Zn/Cu nanoparticle,-0.9,,,,,, 27.772020725388607, KHCO3, 0.5M, CO, 7.2,Liang Hou,d0qi00025f 1..10 ++,Inorg. Chem. Front. 
 Zn/Cu nanoparticle,-1.0,,,,,, 23.471502590673587, KHCO3, 0.5M, CO, 7.2,Liang Hou,d0qi00025f 1..10 ++,Inorg. Chem. Front. 
 Zn/Cu nanoparticle,-1.1,,,,,, 20.259067357512965, KHCO3, 0.5M, CO, 7.2,Liang Hou,d0qi00025f 1..10 ++,Inorg. Chem. Front. 
 Zn/Cu nanoparticle,-1.2,,,,,, 18.756476683937837, KHCO3, 0.5M, CO, 7.2,Liang Hou,d0qi00025f 1..10 ++,Inorg. Chem. Front.
